Repository: ruiding-uchicago/InCrEDible-MaT-GO

# InCrEDible-MaT
Code/Database of &lt;Obtaining Material Design Insights of Electrocatalysts for Hydrogen Energy by a Novel Approach: Data Science Workflow based on the Internet >
Python version: 3.9.12
Package versions in package_version.txt

File: Train Models and Blackbox Intepretation/R/3# Alkaline HER/Alkaline_HER.csv (part 1 of 29)
Warning_OER,DOI,Country,Facility,Journal_Name,IF,Indexed_Date,Cited_Time,Acid_OVP,Alkaline_OVP,Neutral_OVP,Remark_Sentence,Bug_Note,Irregular_Abnormal_Value,Irregular_Multiple_Value,Irregular_Multiple_Keywords,Element_1,Element_2,Element_3,Element_4,Element_5,Element_6,Element_7,Element_8,Judge_Nanoparticles,Judge_3D,Judge_2D,Judge_1D,Judge_Urchin,Judge_SAC,Judge_QD,Judge_Hollow,Judge_Core_Shell,Judge_Template,Judge_alloy,Judge_Functionalized,Judge_heterostructures,Judge_Polymer_Complex_Chelate,Judge_Biomass_Slag,Judge_MOF,Judge_COF,Judge_Conductive_Polymer,Judge_Polymetal,Judge_Hydroxide_Oxyhydroxide,Judge_oxalate,Judge_Spinel,Judge_Perovskite,Judge_Pyrochlore,Judge_Prussian_Blue,Judge_Amorphous,Judge_Ultrasound,Judge_Plasma,Judge_Graphdiyne,Judge_Graphene,Judge_c3n4,Judge_MXene,Judge_CNT,Judge_IL,Judge_Organic_Inorganic,Judge_Steel,Judge_Carbon_Cloth,Judge_Film,Judge_Molten,Judge_Co_Precipitation,Judge_Electrospin,Judge_Hydrothermal,Judge_Microwave,Judge_Spray,Judge_Phys_Chem_Deposition,Judge_Light_Deposition,Judge_Electrochemical_Deposition,Judge_Electrochemical_Corrosion,Judge_Etching,Judge_Sol_Gel,Warning_OER
1,10.1016/j.jpowsour.2018.09.042,Peoples R China,Sch Mat Sci & Engn,JOURNAL OF POWER SOURCES,9.794,12/28/2018,42,NaN,87,NaN,"Electrochemical test results reveal that the synthesized Co2P nanorods exhibit superior bifunctional activity with overpotentials of 87 mV for HER and 310 mV for OER at 10 mA cm(-2), respectively, relative to Co2P/CoP branched nanostructure, CoP nanoparti","Normal,only alkaline.",1,1,0,Co,P,None,None,None,None,None,None,1,1,0,1,0,0,0,0,0,0,0,0,0,0,0,0,0,0,0,0,0,0,0,0,0,0,0,0,0,0,0,0,0,0,0,0,0,0,0,0,0,0,0,0,1,0,0,0,0,0,1
0,10.1016/j.electacta.2018.05.035,Peoples R China,Tianjin Polytech Univ,ELECTROCHIMICA ACTA,7.336,12/28/2018,97,107,172,NaN,"The HEA requires an overpotential of only 107 mV in acidic solutions and 172 mV in the basic solution at current density of 10 mA cm(-2), which are much better than that of the dual-phase counterpart and even comparable to that of Pt sheet and most report","Normal,acid and alkaline.",0,0,0,Co,Cr,Fe,Mo,Ni,None,None,None,0,1,0,0,0,0,0,0,0,0,1,0,0,0,0,0,0,0,0,0,0,0,0,0,0,0,0,0,0,0,0,0,0,0,0,0,0,0,0,0,0,0,0,0,0,0,0,0,1,0,0
0,10.1016/j.mtener.2019.05.001,Peoples R China,Tianjin Univ,MATERIALS TODAY ENERGY,9.257,10/4/2019,23,NaN,60,NaN,"The optimized Ni3S2@MoS2 catalyst presents low overpotentials of 60 mV to reach a current density of -10 mA cm(-2) with Tafel slope of 48 mV dec(-1) in 1.0 M KOH, and a satisfactory stability of 5000-circles of continuous operation","Normal,only alkaline.",0,0,0,Mo,Ni,S,None,None,None,None,None,0,1,0,0,0,0,0,1,1,0,0,0,1,0,0,0,0,0,0,0,0,0,0,0,0,0,0,0,0,0,0,0,0,0,0,0,0,0,0,0,0,1,0,0,0,0,0,0,0,0,0
0,10.1039/d1ta04917h,Peoples R China,Shenzhen Univ Shenzhen,JOURNAL OF MATERIALS CHEMISTRY A,14.511,8/10/2021,5,NaN,14,NaN,"The Ru-SNC catalyst, with a Ru content of 2.59 wt%, only needs an extremely low overpotential of 14 mV to deliver the benchmark 10 mA cm(-2) in 1 M KOH","Normal,only alkaline.",0,0,0,C,N,Ru,S,None,None,None,None,0,0,0,0,0,0,0,0,0,1,0,1,0,1,0,0,0,0,0,0,0,0,0,0,0,0,0,0,0,0,0,0,0,0,0,0,0,0,0,0,0,0,0,0,0,0,0,0,0,0,0
1,10.1039/c7nr00460e,Peoples R China,CAS Ctr Excellence Nanosci,NANOSCALE,8.307,3/21/2017,64,70,98,NaN,"Thus, the ternary CoP2xSe2(1-x) NWs are highly active for electrochemical hydrogen evolution in both acidic and alkaline media, achieving a current density of 10 mA cm (-2) at overpotentials of 70 mV and 98 mV, respectively","Normal,acid and alkaline.",0,0,0,P,Co,Se,None,None,None,None,None,0,1,0,1,0,0,0,0,0,0,0,0,0,0,0,0,0,0,0,0,0,0,0,0,0,0,0,0,0,0,0,0,0,0,0,0,0,0,0,0,0,0,0,0,0,0,0,0,0,0,1
0,10.1002/cctc.202001343,Peoples R China,Nanjing Univ Sci & Technol,CHEMCATCHEM,5.497,11/4/2020,5,NaN,51,NaN,The Co-B-P catalyst shows highly effective HER electrochemical performance with low overpotential of 51 mV at current density of 10 mA cm(-2) and Tafel slope of 44 mV dec(-1) in alkaline solution (pH=14),"Normal,only alkaline.",0,0,0,Co,O,P,B,C,None,None,None,0,0,0,1,0,0,0,1,0,0,0,0,1,0,0,0,0,0,0,0,0,0,0,0,0,1,0,0,0,0,0,0,0,0,0,0,0,0,0,1,0,1,0,0,0,0,0,0,0,0,0
0,10.1021/acssuschemeng.0c03311,Peoples R China,Guangdong Univ Technol,ACS SUSTAINABLE CHEMISTRY & ENGINEERING,9.224,8/4/2020,14,105,37,45,"The Mo2ExC1-x/rGO electrocatalysts show the best activity for HER in acidic, alkaline, and neutral media, with the onset overpotentials of 37, 45, and 105 mV, respectively, which achieve 10 mA cm(-2) at overpotentials of only 95 mV in 1 M HClO4","Normal,acid, alkaline and neutral.",0,1,0,B,C,F,Mo,S,None,None,None,1,0,0,1,0,0,0,0,0,0,0,0,1,0,0,0,0,0,0,0,0,0,0,0,0,0,0,0,0,1,0,0,0,0,0,0,0,0,0,0,0,0,0,0,0,0,0,0,0,0,0
1,10.1016/j.electacta.2021.139596,Peoples R China,Taiyuan Univ Technol,ELECTROCHIMICA ACTA,7.336,5/3/2022,1,NaN,116,NaN,"The obtained CoS/NiFe2O4-15/NF exhibits HER and OER catalytic performance with overpotentials of 116 mV and 227 mV at a current density of 10 mA cm -2 in 1 M KOH, respectively","Normal,only alkaline.",1,1,0,Co,Fe,Ni,O,S,None,None,None,0,1,1,1,0,0,0,0,0,0,0,0,1,0,0,0,0,0,0,0,0,0,0,0,0,0,0,0,0,0,0,0,0,0,0,0,0,0,0,0,0,0,0,0,0,0,1,0,0,0,1
0,10.1021/acssuschemeng.7b01802,Peoples R China,Qingdao Univ Sci & Technol,ACS SUSTAINABLE CHEMISTRY & ENGINEERING,9.224,10/1/2017,38,NaN,126,NaN,"The overpotetnial at current density of 10 mA cm(-2) is as low as 126 mV in KOH, making it a promising candidate for HER electrocatalyst.","Normal,only alkaline.",0,0,0,Mo,Ni,O,S,None,None,None,None,0,0,0,1,0,0,0,0,0,0,0,0,0,0,0,0,0,0,0,0,0,0,0,0,0,0,0,0,0,0,0,0,0,0,0,0,0,0,0,0,0,1,0,0,0,0,0,0,0,0,0
0,10.1039/d1ra02828f,Peoples R China,Beijing Univ Chem Technol,RSC ADVANCES,4.036,6/24/2021,5,NaN,116,NaN,Ni3S4-MoS2 exhibited a low overpotential of 116 mV at 10 mA cm(-2) in an alkaline solution with a corresponding Tafel slope of 81 mV dec(-1) and long-term stability of over 20 h,"Normal,only alkaline.",0,0,0,Mo,Ni,S,None,None,None,None,None,0,0,1,0,0,0,0,0,0,0,0,0,1,0,0,0,0,0,0,0,0,0,0,0,0,0,0,0,0,0,0,0,0,0,0,0,0,0,0,0,0,1,0,0,0,0,0,0,0,0,0
0,10.1016/j.electacta.2018.10.011,Peoples R China,Hunan Univ,ELECTROCHIMICA ACTA,7.336,12/28/2018,17,39.7,139,NaN,"The Pt-TiN NAs demonstrate high HER efficiencies both in acid (0.5 M H2SO4) and alkaline media (1 M KOH) with the overpotentials of 39.7 mV and 139 mV at the current density of 10 mA cm(-2), respectively, which is comparable to that of commercial 20 wt % ","Normal,acid and alkaline.",0,0,1,N,Ti,Pt,None,None,None,None,None,0,1,0,1,0,0,0,1,0,0,0,0,0,0,0,0,0,0,0,0,0,0,0,0,0,0,0,0,0,0,0,0,0,0,0,0,0,0,0,0,0,0,0,0,0,0,0,0,0,0,0
1,10.1039/c8dt04731f,Peoples R China,North Univ China,DALTON TRANSACTIONS,4.569,3/11/2019,18,NaN,120,NaN,Cu-Co-P-S/NF presents an overpotential value of 220 mV at 50 mA cm(-2) for OER and that for Cu-Co-P-S/NF of 120 mV at 10 mA cm(-2) for HER in an alkaline medium,"Normal,only alkaline.",1,1,0,O,P,S,Cu,Co,None,None,None,0,1,0,1,0,0,0,1,0,0,0,0,0,0,0,0,0,0,0,0,0,0,0,0,0,0,0,0,0,0,0,0,0,0,0,0,0,0,0,0,0,1,0,0,0,0,0,0,0,0,1
0,10.1002/adma.201703311,Peoples R China,Nanjing Normal Univ,ADVANCED MATERIALS,32.086,10/18/2017,309,NaN,17,NaN,"Benefiting from high intrinsic activity, high electrochemical surface area, 3D open network, and improved electron transport, the resulting MoNi4/MoO3-x electrode exhibits a remarkable HER activity with extremely low overpotentials of 17 mV at 10 mA cm(-2","Normal,only alkaline.",0,1,0,Mo,Ni,O,None,None,None,None,None,1,1,0,1,0,0,0,1,0,1,0,0,0,0,0,0,0,0,0,0,0,0,0,0,0,0,0,0,0,0,0,0,0,0,0,0,0,0,0,0,0,0,0,0,0,0,0,0,0,0,0
1,10.1002/smtd.202100125,Peoples R China,China Univ Geosci,SMALL METHODS,15.367,6/4/2021,9,NaN,100,NaN,"Benefitting from the heterostructured engineering, the as-synthesized CoFe PBA@CoP presents remarkable electrocatalytic performance in 1.0 m KOH, only requiring overpotentials of 100 mV for hydrogen evolution reaction (HER) and 171 mV for oxygen evolution","Normal,only alkaline.",0,1,0,B,Co,Fe,O,P,None,None,None,1,0,0,1,0,0,0,0,0,0,0,0,1,0,0,0,1,0,0,0,0,0,0,0,1,0,0,0,0,0,0,0,0,0,0,0,0,1,0,0,0,0,0,0,0,0,0,0,1,0,1
0,10.1021/acsami.0c17557,South Korea,Daegu Gyeongbuk Inst Sci & Technol DGIST,ACS APPLIED MATERIALS & INTERFACES,10.383,3/25/2021,6,NaN,99.8,NaN,"The Ni@SNG sample synthesized at 800 degrees C shows excellent activity for HER in alkaline medium with a low overpotential of 99.8 mV at 10 mA cm(-2), which is close to that of the state-of-the-art Pt/C catalyst","Normal,only alkaline.",0,0,0,C,N,Ni,None,None,None,None,None,1,0,1,1,0,0,0,0,1,0,0,0,1,1,0,0,0,0,0,0,0,0,0,0,0,0,0,0,0,1,0,0,0,0,0,0,0,0,0,0,0,0,0,0,0,0,0,0,0,0,0
1,10.1002/cnma.201500163,Peoples R China,China West Normal Univ,CHEMNANOMAT,3.82,12/1/2015,76,NaN,80,NaN,"This electrode needs overpotentials of 80 and 309 mV to drive 10 mAcm(-2) for HER and OER, respectively, in 1.0m KOH, and its two-electrode water electrolyzer requires voltage of 1.67V to reach 10 mAcm(-2).","Normal,only alkaline.",1,1,0,Ni,P,None,None,None,None,None,None,1,1,0,1,0,0,0,0,0,0,1,0,0,0,0,0,0,0,0,0,0,0,0,0,0,0,0,0,0,0,0,0,0,0,0,0,0,1,0,0,0,0,0,0,0,0,1,0,0,0,1
0,10.1016/j.mtener.2021.100854,Peoples R China,Beijing Univ Chem Technol,MATERIALS TODAY ENERGY,9.257,10/29/2021,5,NaN,120,NaN,The overpotential of as-fabricated O-MoS2 at 10 mA/cm(2) is only 120 mV in alkaline electrolyte,"Normal,only alkaline.",0,0,0,Mo,O,S,None,None,None,None,None,0,0,0,1,0,0,0,0,0,0,0,0,1,0,0,0,0,0,0,0,0,0,0,0,0,0,0,0,0,0,0,0,0,0,0,0,0,0,0,0,0,0,0,0,0,0,0,0,0,0,0
1,10.1016/j.cej.2017.10.074,Peoples R China,China Univ Petr East China,CHEMICAL ENGINEERING JOURNAL,16.744,12/28/2018,173,NaN,100,NaN,"NiFeMoS/NF-P as bifunctional electrocatalyst exhibit excellent electrocatalytic performance in 1M KOH, producing a current density of 150 mA cm(-2) at a overpotential of 280 mV for OER and a overpotential of 100 mV at 10 mA cm(-2) for HER","Normal,only alkaline.",1,1,0,Fe,Mo,Ni,O,P,S,None,None,0,1,1,1,0,0,0,0,0,0,0,0,1,0,0,0,0,0,0,1,0,0,0,0,0,0,0,0,0,0,0,0,0,0,1,0,0,1,0,0,0,1,0,0,0,0,1,0,0,0,1
1,10.1016/j.electacta.2021.139199,TN 37388 USA,Univ Tennessee,ELECTROCHIMICA ACTA,7.336,9/29/2021,16,NaN,114,NaN,"The NiFeW-LDHs exhibited remarkable performance compared to NiFe hydroxides, showing decreased overpotentials of 31 mV and 114 mV for the oxygen evolution reactions (OERs) and hydrogen evolution reactions (HERs) at 10 mA/cm(2) and -10 mA/cm(2), respective","Normal,only alkaline.",0,1,0,C,Fe,Ni,W,None,None,None,None,0,0,1,1,0,0,0,0,0,0,0,0,0,0,0,0,0,0,0,1,0,0,0,0,0,0,0,0,0,0,0,0,0,0,0,0,0,1,0,0,0,0,0,0,0,0,1,0,0,0,1
0,10.1007/s12678-021-00701-7,Peoples R China,Southeast Univ,ELECTROCATALYSIS,2.933,3/5/2022,0,NaN,131,NaN,"In alkaline medium, the optimized S-800 material only needs 131 mV and 245 mV overpotentials when the current density is 10 mA cm(-2) and 50 mA cm(-2), respectively","Normal,only alkaline.",1,1,0,C,Co,S,None,None,None,None,None,1,1,1,0,0,0,0,0,0,0,0,0,0,0,1,1,1,0,0,0,0,0,0,0,0,0,0,0,0,0,0,0,0,0,0,0,1,0,0,0,0,0,0,0,1,0,0,0,0,0,0
0,10.1016/j.nanoen.2019.04.086,Peoples R China,Nanjing Xiaozhuang Univ,NANO ENERGY,19.069,6/25/2019,27,39,22,NaN,"Due to the synergy of metal vacancies and twinned structural advantages, including the appropriate hydrogen binding energy, large exposed surface, anisotropic structure and fast mass/charge transport, v-Pd3Pt29Ru62Te6 AS exhibits significantly enhanced HE","Normal,acid and alkaline.",0,0,0,Pd,Pt,Ru,Te,None,None,None,None,0,0,0,1,0,0,0,0,0,0,0,0,0,0,0,0,0,0,0,0,0,0,0,0,0,0,0,0,0,0,0,0,0,0,0,0,0,0,0,0,0,0,0,0,1,0,0,0,0,0,0
0,10.1016/j.seppur.2020.117629,Peoples R China,Nanjing Xiaozhuang Univ,SEPARATION AND PURIFICATION TECHNOLOGY,9.136,11/20/2020,4,NaN,79,NaN,"As expected, the optimized Ni0.15Co0.85S2@MoS2 catalyst presents ultrahigh HER property, a low overpotential of 79 mV at 10 mA cm(-2) and a Tafel slope of 52 mV dec(-1) can be observed in 1.0 M KOH, accompanied by excellent stability","Normal,only alkaline.",0,0,0,Co,Mo,Ni,S,None,None,None,None,0,0,0,0,0,0,0,0,0,0,0,0,1,0,0,1,1,0,0,0,0,0,0,0,0,0,0,0,0,0,0,0,0,0,0,0,0,0,0,0,0,1,0,0,0,0,0,0,0,0,0
1,10.1088/1361-6528/aab6ff,Peoples R China,Jinan Univ,NANOTECHNOLOGY,3.953,12/28/2018,34,NaN,81,NaN,"The as-synthesized Ni3S2 NWs/Ni exhibits a low overpotential of 81 and 317 mV to render a current density of 10 mA cm(-2) for the HER and OER, respectively, in 1.0 mol l(-1) KOH solution","Normal,only alkaline.",1,1,0,Ni,S,None,None,None,None,None,None,0,1,0,1,0,0,0,0,0,0,0,0,0,0,0,0,0,0,0,0,0,0,0,0,0,0,0,0,0,0,0,0,0,0,0,0,0,0,0,0,0,0,0,0,0,0,0,0,0,0,1
1,10.1021/acsami.5b10727,Peoples R China,Tsinghua Univ,ACS APPLIED MATERIALS & INTERFACES,10.383,1/27/2016,416,NaN,159,NaN,"The as-prepared CoP hollow polyhedron, which have large specific surface area and high porosity providing rich catalytic active sites, show excellent electrocatalytic performances for both HER and OER in acidic and alkaline media, respectively, with onset","Normal,acid and alkaline.",1,1,0,Co,P,None,None,None,None,None,None,0,0,0,0,0,0,0,1,0,1,0,0,0,0,0,1,1,0,0,0,0,0,0,0,0,0,0,0,0,0,0,0,0,0,0,0,0,0,0,0,0,0,0,0,0,0,0,0,0,0,1
1,10.1016/j.apcatb.2020.119738,Peoples R China,Xi An Jiao Tong Univ,APPLIED CATALYSIS B-ENVIRONMENTAL,24.319,7/3/2021,52,NaN,92,NaN,"As for hydrogen/oxygen evolution reaction (HER/OER), it has demonstrated fast kinetics and low overpotentials of 92 mV (HER) and 338 mV (OER) at a current density of 10 mA cm(-2) in 1 M KOH","Normal,only alkaline.",1,1,0,C,Co,Mo,N,None,None,None,None,1,0,1,0,0,0,0,1,1,0,0,0,1,0,0,1,1,0,0,0,0,0,0,0,0,0,0,0,0,0,0,0,0,0,0,0,0,0,0,0,0,0,0,0,0,0,0,0,0,0,1
1,10.1039/c9ta00598f,Peoples R China,Soochow Univ,JOURNAL OF MATERIALS CHEMISTRY A,14.511,4/19/2019,71,NaN,52,NaN,"The optimized Co-doped RuO2 NWs exhibit superior oxygen evolution reaction activity with an overpotential of 200 mV to generate a current density of 10 mA cm(-2) under acidic conditions, while the Ni-doped RuO2 NWs show robust hydrogen evolution reaction ","Normal,acid and alkaline.",1,0,0,Co,Ni,O,Ru,None,None,None,None,0,0,0,1,0,0,0,1,0,0,0,0,0,0,0,0,0,0,0,0,0,0,0,0,0,0,0,0,0,0,0,0,0,0,0,0,0,0,0,0,0,0,0,0,0,0,0,0,0,0,1
1,10.1002/admi.201701396,Peoples R China,Qingdao Univ,ADVANCED MATERIALS INTERFACES,6.389,12/28/2018,45,NaN,169,NaN,"The binder-free, self-supported NiCo2S4/NF electrode delivers a current density of 100 mA cm(-2) at an overpotential of 319 mV for the oxygen evolution reaction and a current density of 10 mA cm(-2) at 169 mV for the hydrogen evolution reaction in 1 m KOH","Normal,only alkaline.",1,1,0,Co,Ni,S,None,None,None,None,None,0,1,1,1,0,0,0,0,0,0,0,0,0,0,0,0,0,0,0,0,0,0,0,0,0,0,0,0,0,0,0,0,0,0,0,0,0,0,0,0,0,0,0,0,0,0,0,0,0,0,1
1,10.1016/S1872-2067(21)63962-1,Peoples R China,Minnan Normal Univ,CHINESE JOURNAL OF CATALYSIS,12.92,4/20/2022,1,NaN,68,NaN,The NiMoO4-200/NF catalyst exhibits efficient activity toward hydrogen evolution reaction with a low overpotential of only 68 mV in 1.0 mol/L KOH to gain a current density of 10 mA cm(-2),"Normal,only alkaline.",0,0,0,Mo,Ni,O,None,None,None,None,None,0,1,0,1,1,0,0,0,0,0,0,0,0,0,0,0,0,0,0,0,0,0,0,0,0,0,0,0,0,0,0,0,0,0,0,0,0,0,0,0,0,0,0,0,0,0,0,0,0,0,1
0,10.1016/j.mtphys.2021.100401,Peoples R China,China Univ Geosci,MATERIALS TODAY PHYSICS,11.021,6/12/2021,7,32,29,NaN,"Due to the presence of metallic Rh, the HER activity of RheRh(3)Se(4)/C is boosted requiring an ultralow overpotentials of 32 mV and 29 mV to attain 10 mA cm(-2) in acidic and alkaline electrolyte with 14.3 mgRh cm(-2), respectively, corresponding to 11- ","Normal,acid and alkaline.",0,1,0,Rh,Se,None,None,None,None,None,None,0,0,0,1,0,0,0,0,0,0,0,0,1,0,0,0,0,0,0,0,0,0,0,0,0,0,0,0,0,0,0,0,0,0,0,0,0,0,0,0,0,0,0,0,0,0,0,0,0,0,0
0,10.1016/j.apsusc.2021.149218,Peoples R China,Qingdao Univ,APPLIED SURFACE SCIENCE,7.392,3/22/2021,5,NaN,101,NaN,"The as-prepared Cu2O/CNTs nanocomposite materials as electrocatalysts exhibited remarkable electrocatalytic activity towards hydrogen evolution reaction in alkaline solution, with an overpotential of 101 mV at -10 mA cm(-2) and a Tafel slope of 88 mV dec(","Normal,only alkaline.",0,0,0,C,Cu,O,None,None,None,None,None,1,0,0,1,0,0,0,0,0,0,0,0,1,0,0,0,0,0,0,0,0,0,0,0,0,0,0,0,0,0,0,0,1,0,0,0,0,0,0,0,0,0,0,0,1,0,0,0,0,0,0
0,10.1002/adfm.202105562,Peoples R China,Liaoning Univ,ADVANCED FUNCTIONAL MATERIALS,19.924,7/27/2021,7,17,33,NaN,"The catalysts exhibit superior catalytic performance toward the hydrogen evolution reaction with high Faradaic efficiency (91.5% and 92.7%), superior turnover frequency (2.1 and 0.69 H-2 s(-1)) at the 50 mV overpotential, and only 17 and 33 mV overpotenti","Normal,acid and alkaline.",0,1,0,C,N,Ir,None,None,None,None,None,0,0,0,0,0,0,0,1,0,1,0,0,0,0,0,0,0,0,0,0,0,0,0,0,0,0,0,0,0,0,0,0,0,0,0,0,0,0,0,0,0,0,0,0,0,0,0,0,0,0,0
0,10.1016/j.ijhydene.2019.12.155,Peoples R China,Zhejiang Normal Univ,INTERNATIONAL JOURNAL OF HYDROGEN ENERGY,7.139,3/30/2020,61,27,28,23,"28 mV in 1.0 M KOH, 23 mV in 1.0 M phosphate buffer solution and 27 mV in 0.5 M H2SO4) at the current density of 10 mA cm(-2), surpassing those of commercial Pt/C under such conditions","Normal,acid, alkaline and neutral.",0,0,0,O,P,Pt,Rh,None,None,None,None,1,0,0,1,1,0,0,0,0,0,1,0,0,0,0,0,0,0,0,0,0,0,0,0,0,0,0,0,0,0,0,0,0,0,0,0,0,0,0,0,0,1,0,0,0,0,0,0,0,0,0
0,10.1016/j.jelechem.2020.114552,Peoples R China,Qinghai Normal Univ,JOURNAL OF ELECTROANALYTICAL CHEMISTRY,4.598,1/7/2021,7,NaN,92,NaN,"The results suggest that the Ni-Co-B-Gd/NF electrode exhibits excellent catalytic performance in alkaline solutions, which shows a high electrochemical stability even with overpotential of 92 mV at a current density of 10 mA cm(-2) and Tafel slope of 105 ","Normal,only alkaline.",0,0,0,B,Ce,Co,Gd,Nd,Ni,None,None,0,1,0,1,0,0,0,0,0,0,0,0,0,0,0,0,0,0,0,0,0,0,0,0,0,1,0,0,0,0,0,0,0,0,0,0,0,0,0,0,0,0,0,0,0,0,0,0,0,0,0
1,10.1002/chem.201904337,Peoples R China,Beijing Univ Chem Technol,CHEMISTRY-A EUROPEAN JOURNAL,5.02,11/28/2019,9,NaN,32,NaN,"The Ru/Cu2+1O NT/CuF presents ultrahigh catalytic activities for both the hydrogen evolution reaction (HER) and oxygen evolution reaction (OER) in alkaline conditions, and it exhibits a small overpotential of 32 mV at 10 mA cm(-2) in the HER, and only nee","Normal,only alkaline.",1,1,0,Cu,F,Ru,None,None,None,None,None,0,1,0,1,0,0,0,1,0,0,0,0,0,0,0,0,0,0,0,0,0,0,0,0,0,0,0,0,0,0,0,0,0,0,0,0,0,0,0,0,0,0,0,0,0,0,0,0,0,0,1
0,10.1002/asia.201701400,Peoples R China,Northeast Normal Univ,CHEMISTRY-AN ASIAN JOURNAL,4.839,12/28/2018,29,109,83,159,"To reach a current density of 10mAcm(-2), only 109, 159, and 83mV were needed for P-Mo2C@NC in 0.5m H2SO4 (pH0), 0.1m phosphate buffer (pH7), and 1m KOH (pH14), respectively","Normal,acid, alkaline and neutral.",0,0,0,C,Mo,O,P,None,None,None,None,0,0,0,0,0,0,0,0,0,0,0,0,0,0,0,0,0,0,1,0,0,0,0,0,0,0,0,0,0,0,0,0,0,0,0,0,0,0,0,0,0,0,0,0,1,0,0,0,0,0,0
0,10.1016/j.ijhydene.2021.04.092,Peoples R China,Chongqing Univ,INTERNATIONAL JOURNAL OF HYDROGEN ENERGY,7.139,6/23/2021,5,NaN,69,NaN,"The HER performance for the CoNi-LDH@NiCo alloy achieved the current density of 10 mA cm(-2) at overpotential of 69 mV in 1 M KOH solution, improved 60% for h10 by comparing with the pristine NiCo alloy","Normal,only alkaline.",0,0,0,Co,N,Ni,O,None,None,None,None,0,1,0,1,0,0,0,0,0,0,1,0,1,1,0,0,0,0,0,1,0,0,0,0,0,0,0,0,0,0,0,0,0,0,0,0,0,0,0,0,0,0,0,0,0,0,1,0,0,0,0
0,10.1016/j.ijhydene.2021.12.264,Peoples R China,Tsinghua Univ,INTERNATIONAL JOURNAL OF HYDROGEN ENERGY,7.139,3/5/2022,3,118,95.45,NaN,"The designed CoP/o-CC exhibits superior catalytic activity with overpotentials of 118 mV and 95.45 mV to deliver a current density of 10 mA cm-2 in acidic and alkaline solution, respectively, which is superior to most reported studies","Normal,acid and alkaline.",0,0,0,C,Co,P,None,None,None,None,None,0,1,0,1,0,0,0,0,0,0,0,0,0,0,0,0,0,0,0,0,0,0,0,0,0,0,0,0,0,0,0,0,0,0,0,0,1,0,0,0,0,0,0,0,0,0,0,0,0,0,0
0,10.1021/acsaem.9b00170,Peoples R China,Chinese Acad Sci,ACS APPLIED ENERGY MATERIALS,6.959,5/8/2019,21,NaN,35,NaN,"Hence, the Ni17W3/WO2/NF behaves with superior HER performance delivering merely 35 mV overpotential at 10 mA cm(-2) with a small Tafel slope of 41.6 mV dec(-1) and good durability in alkaline medium, which is comparable to that for commercial Pt/C","Normal,only alkaline.",0,0,0,Ni,O,W,None,None,None,None,None,1,1,0,0,0,0,0,0,0,0,0,0,1,0,0,0,0,0,0,0,0,0,0,0,0,0,0,0,0,0,0,0,0,0,0,0,0,0,0,0,0,0,0,0,0,0,0,0,0,0,0
1,10.1021/acsami.7b07465,Peoples R China,Lanzhou Univ,ACS APPLIED MATERIALS & INTERFACES,10.383,8/9/2017,80,NaN,98,NaN,"As a result, the optimized Mo(1-x)WxS2@Ni3S2 heterostructure (Mo-W-S-2@Ni3S2) achieves an extremely low overpotential of 98 mV for hydrogen evolution reaction and 285 mV for oxygen evolution reaction at 10 mA cm(-2) in alkaline electrolyte","Normal,only alkaline.",1,1,0,Mo,Ni,S,W,None,None,None,None,1,1,0,1,0,0,0,1,0,0,0,1,1,0,0,0,0,0,0,0,0,0,0,0,0,0,0,0,0,0,0,0,0,0,0,0,0,0,0,0,0,1,0,0,0,0,0,0,0,0,1
0,10.1039/c6ta02297a,Peoples R China,Univ Sci & Technol China,JOURNAL OF MATERIALS CHEMISTRY A,14.511,1/1/2016,97,60,155,120,"The cathode showed high-performance catalytic activity to produce hydrogen in aqueous solution, with quite low overpotentials of only 60 mV (0.5 M H2SO4, pH similar to 0.26), 120 mV (1.0 M KPi, pH similar to 7), and 155 mV (1.0 M KOH, pH similar to 14) to","Normal,acid and alkaline.",0,1,0,Co,Ni,P,None,None,None,None,None,0,1,1,1,0,0,0,0,0,0,0,0,0,0,0,0,0,0,0,0,0,0,0,0,0,0,0,0,0,0,0,0,0,0,0,0,0,0,0,0,0,0,0,0,0,0,0,0,0,0,0
0,10.1016/j.apsusc.2021.149560,Peoples R China,Huazhong Univ Sci & Technol,APPLIED SURFACE SCIENCE,7.392,5/26/2021,2,NaN,23,NaN,The resulting RuNi2P/CC-5 with Ru content of 8.98 wt% exhibits an ultra-low overpotential of only 23 mV to achieve a current density of 10 mA cm(-2) for hydrogen evolution reaction (HER) and good long-term stability in alkaline solution,"Normal,only alkaline.",0,0,0,C,Ni,P,Ru,None,None,None,None,1,1,1,1,0,0,0,0,0,0,0,0,0,0,0,0,0,0,0,0,0,0,0,0,0,0,0,0,0,0,0,0,0,0,0,0,1,0,0,0,0,0,0,0,0,0,0,0,0,0,0
0,10.1021/acsenergylett.7b01056,Peoples R China,Peking Univ,ACS ENERGY LETTERS,23.991,12/1/2017,47,NaN,70,NaN,"The synthesized Fe0.54Co0.46S0.92/CNTs/CC electrode exhibits a fairly low HER overpotential of -70 mV for achieving -10 mA/cm(2) in current density in alkaline solution, which demonstrates the effectiveness of this ALD-based engineering strategy.","Normal,only alkaline.",0,0,0,C,Co,Fe,S,None,None,None,None,0,0,0,1,0,0,0,0,0,0,0,0,0,0,0,0,0,0,0,0,0,0,0,0,0,0,0,0,0,0,0,0,1,0,0,0,1,0,0,0,0,0,0,0,1,0,0,0,0,0,0
0,10.1002/cssc.201802488,Peoples R China,Chinese Acad Sci,CHEMSUSCHEM,9.14,3/8/2019,45,NaN,168,NaN,"As a result, an optimal eta(10) (overpotential at 10 mA cm(-2)) of 168 mV in 1 M KOH is obtained, which is superior to the non-doped MoS2/RGO hybrid aerogel (225 mV) and MoS2 aerogel (263 mV), letting alone bulk MoS2 (448 mV)","Normal,only alkaline.",1,1,0,Mo,Ni,S,None,None,None,None,None,0,1,0,0,0,0,0,0,0,0,0,0,1,0,0,0,0,0,0,0,0,0,0,0,0,0,0,0,0,1,0,0,0,0,0,0,0,0,0,0,0,0,0,0,0,0,0,0,0,0,0
1,10.1016/j.jallcom.2020.155392,Peoples R China,Shenzhen Univ,JOURNAL OF ALLOYS AND COMPOUNDS,6.371,9/21/2020,4,NaN,61,NaN,The corresponding experimental HER and OER overpotentials of CuCo2S4/NF catalyst are 61 mV and 189 mV at 10 mA cm(-2) in 1.0 M KOH,"Normal,only alkaline.",1,1,0,Al,Co,Cu,Ni,S,None,None,None,0,1,0,1,0,0,0,1,0,0,0,0,0,0,0,0,0,0,0,0,0,0,0,0,0,0,0,0,0,0,0,0,0,0,0,0,0,0,0,0,0,1,0,0,0,0,0,0,0,0,1
0,10.1021/acsami.7b14506,Peoples R China,Taiyuan Univ Technol,ACS APPLIED MATERIALS & INTERFACES,10.383,12/28/2018,67,120,112,NaN,"When applied to hydrogen evolution, the synthesized NiS-Ni9S8-NiSe-NR electrode demonstrates optimized electrocatalytic activity and long-term durability, only requiring overpotentials as low as 120 and 112 mV to drive 10 mA cm(-2) for hydrogen evolution ","Normal,acid and alkaline.",0,0,0,Ni,S,Se,None,None,None,None,None,0,1,0,1,0,0,0,0,0,0,0,0,0,0,0,0,0,0,0,0,0,0,0,0,0,0,0,0,0,0,0,0,0,0,0,0,0,0,0,0,0,1,0,0,0,0,0,0,0,0,0
0,10.1039/c9cy02552a,Peoples R China,Hefei Univ Technol,CATALYSIS SCIENCE & TECHNOLOGY,6.177,7/24/2020,21,NaN,27,NaN,"The resulting Ru@NC(1 : 5) was found to exhibit excellent HER activity and robust stability in alkaline media (1.0 M KOH) with a low overpotential at 10 mA cm(-2)(29 mV), small Tafel slope (27 mV per decade) and a high turnover frequency (TOF) of 0.96 s(-","Normal,only alkaline.",0,1,1,C,N,Ru,None,None,None,None,None,1,0,0,0,0,0,0,0,0,0,0,0,0,1,0,0,0,0,0,0,0,0,0,0,0,0,0,0,0,0,0,0,0,0,0,0,0,0,0,0,0,0,0,0,1,0,0,0,0,0,0
0,10.1021/acs.inorgchem.0c02369,Peoples R China,Chongqing Normal Univ,INORGANIC CHEMISTRY,5.436,1/29/2021,3,NaN,20,NaN,"Hydrogen is produced by the catalyst in alkaline electrolytes at a density of 10 mA cm(-2) at an overpotential of only 20 mV with a small Tafel slope of 39.9 mV dec(-1), in which the catalyst exhibits a synergetic effect of compact Mo2N and Ni interfacial","Normal,only alkaline.",0,0,0,Mo,N,Ni,None,None,None,None,None,1,0,0,1,0,0,0,0,0,0,0,0,1,0,0,0,0,0,0,0,0,0,0,0,0,0,0,0,0,0,0,0,0,0,0,0,0,0,0,0,0,0,0,0,0,0,0,0,0,0,0
1,10.1016/j.ijhydene.2022.02.190,Peoples R China,Henan Univ,INTERNATIONAL JOURNAL OF HYDROGEN ENERGY,7.139,7/16/2022,1,NaN,101,NaN,"As expected, the MoOx@NiS2 hybrid show remarkable electrocatalytic performance in alkaline media, such as overpotentials of 101 mV at 10 mA cm(-2) for hydrogen evolution reaction (HER) and 278 mV at 20 mA cm(-2) for oxygen evolution reaction (OER), and a ","Normal,only alkaline.",1,1,0,Ni,S,None,None,None,None,None,None,0,1,0,1,0,0,0,1,0,0,0,0,1,0,0,0,0,0,0,0,0,0,0,0,0,0,0,0,0,0,0,0,0,0,0,0,0,0,0,0,0,0,0,0,0,0,0,0,0,0,1
0,10.1016/j.matlet.2018.07.016,Peoples R China,Cent S Univ,MATERIALS LETTERS,3.574,12/28/2018,10,NaN,150,NaN,The Ni2N thin film electrode exhibited high electrocatalytic HER performance with a low overpotential of 159 mV at the current density of 10 mA cm(2) in 1 M KOH without iR-correction and was durable in 6 h of chronoamperometry test at an overpotential of ,"Normal,only alkaline.",0,1,0,N,Ni,None,None,None,None,None,None,0,1,0,1,0,0,0,0,0,0,0,0,0,0,0,0,0,0,0,0,0,0,0,0,0,0,0,0,0,0,0,0,0,0,0,0,0,1,0,0,0,0,0,0,1,0,0,0,0,0,0
1,10.1021/acs.inorgchem.9b03466,South Korea,Jeonbuk Natl Univ,INORGANIC CHEMISTRY,5.436,4/30/2020,25,NaN,50,NaN,"Thus, the obtained catalyst established by electrocatalytic activity in the course of the oxygen evolution reaction (OER) and the hydrogen evolution reaction (HER) in 1 M KOH solution requires overpotentials (ii) of 290 and 150 mV to achieve a current den","Normal,only alkaline.",1,1,0,Co,O,Se,None,None,None,None,None,0,0,0,1,0,1,0,1,0,1,0,1,1,0,0,1,1,0,0,1,0,0,0,0,0,0,0,0,0,0,0,0,0,0,0,0,0,0,0,0,0,0,0,0,0,0,0,0,0,0,1
0,10.1039/c9ta06206h,Peoples R China,Fudan Univ,JOURNAL OF MATERIALS CHEMISTRY A,14.511,8/13/2019,30,NaN,17,NaN,"The Ru/NC electrocatalysts exhibit a small overpotential of 17 mV at a current density of -10 mA cm(-2) and a low Tafel slope of 32 mV dec(-1) as well as excellent durability in 1 M KOH, outperforming commercial Pt/C","Normal,only alkaline.",0,0,0,C,Ru,None,None,None,None,None,None,1,0,0,0,0,0,0,0,0,0,0,0,1,0,0,0,0,0,0,0,0,0,0,0,0,0,0,0,0,0,0,0,0,0,0,0,0,0,0,0,0,0,0,0,0,0,0,0,0,0,0
0,10.1016/j.jcis.2021.10.042,Peoples R China,Harbin Engn Univ,JOURNAL OF COLLOID AND INTERFACE SCIENCE,9.965,11/8/2021,6,107,182,NaN,The CoSe2-MoSe2(1-1)/rGO shows an overpotential of 107 mV at 10 mA cm(2) with a Tafel slope of 56 mV dec (1) under acidic condition,"Normal,only acid.",0,0,0,C,Se,Co,Mo,None,None,None,None,0,0,0,1,0,0,0,0,0,0,0,0,1,0,0,0,0,0,0,0,0,0,0,0,0,0,0,0,0,1,0,0,0,0,0,0,0,0,0,0,0,0,0,0,0,0,0,0,0,0,0
0,10.1016/j.ijhydene.2022.02.1560360-3199,Peoples R China,Hubei Univ,INTERNATIONAL JOURNAL OF HYDROGEN ENERGY,7.139,6/24/2022,2,NaN,20,NaN,,"Normal,only alkaline.",0,1,0,Cu,Ni,None,None,None,None,None,None,0,0,0,1,0,0,0,0,0,0,0,0,1,0,0,0,0,0,0,0,0,0,0,0,0,0,0,0,0,0,0,0,0,0,0,0,0,0,0,0,0,0,0,0,0,0,0,0,0,0,0
0,10.1039/d1ta00044f,Peoples R China,Harbin Inst Technol,JOURNAL OF MATERIALS CHEMISTRY A,14.511,5/13/2021,27,84,94,NaN,"With the advantages of hole-rich and unique nanosheet features, the hole-rich CoP nanosheets show low HER overpotentials with only 84 and 94 mV to achieve a current density of 10 mA cm(-2) in both acidic and alkaline media, better than that of the other d","Normal,acid and alkaline.",0,0,0,Co,P,None,None,None,None,None,None,0,0,1,1,0,0,0,0,0,1,0,0,0,0,0,0,0,0,0,0,0,0,0,0,0,0,0,0,0,0,0,0,0,0,0,0,0,0,0,0,0,0,0,0,1,0,0,0,0,0,0
1,10.1016/j.ensm.2020.02.022,Peoples R China,Univ Sci & Technol China,ENERGY STORAGE MATERIALS,20.831,5/14/2020,41,160,173,NaN,"Thanks to the unique morphology and modulated composition, the CoP@PNC-DoS manifested excellent universal electrocatalytic activity for both oxygen and hydrogen electrodes, where a small potential gap of 0.781 V (Delta E = E-j10-E-1/2) between ORR and OER","Normal,acid and alkaline.",0,0,0,C,Co,P,Zn,None,None,None,None,1,1,0,1,0,0,0,1,0,0,0,0,1,0,0,0,0,0,0,0,0,0,0,0,0,0,0,0,0,0,0,0,0,0,0,0,0,0,0,0,0,1,0,0,0,0,0,0,0,0,1
1,10.1016/j.jcis.2022.01.081,Peoples R China,Linyi Univ,JOURNAL OF COLLOID AND INTERFACE SCIENCE,9.965,2/14/2022,3,NaN,74.9,NaN,"To achieve current density of 10 mA cm-2, only small overpotentials of 74.9 mV and 213 mV are required for HER and OER in 1.0 M KOH solution, respectively","Normal,only alkaline.",1,1,0,Ce,Co,O,S,None,None,None,None,0,1,1,1,0,0,0,0,1,0,0,0,1,0,0,0,0,0,0,0,0,0,0,0,0,0,0,0,0,0,0,0,0,0,0,0,0,0,0,0,0,1,0,0,0,0,0,0,0,0,1
1,10.1016/j.jcis.2021.12.137,South Korea,Jeonbuk Natl Univ,JOURNAL OF COLLOID AND INTERFACE SCIENCE,9.965,2/10/2022,0,NaN,115,NaN,"As a potential bifunctional electrocatalyst, the hybrid requires low overpotentials of 115 and 240 mV to reach a current response of 10 mA cm(-2) towards hydrogen evolution reaction and oxygen evolution reaction in 1.0 M KOH, respectively","Normal,only alkaline.",1,1,0,C,Ni,Se,O,None,None,None,None,0,1,1,1,0,0,0,0,1,0,0,0,1,0,0,0,0,0,0,0,0,0,0,0,0,0,0,0,0,0,0,0,0,0,0,0,1,0,0,0,0,0,0,0,1,0,0,0,0,0,1
1,10.1039/c8qi01335g,Peoples R China,Univ Jinan,INORGANIC CHEMISTRY FRONTIERS,7.779,6/4/2019,27,NaN,184,NaN,The as-prepared sample obtained by using optimized preparation conditions exhibits outstanding HER and OER activities in alkaline solution with an overpotential of 184 mV for the HER and 277 mV for the OER with a current density of 10 mA cm(-2) and long-t,"Normal,only alkaline.",1,1,0,C,N,Ni,None,None,None,None,None,1,0,1,1,0,0,0,0,1,0,0,0,0,0,0,0,0,0,0,0,0,0,0,0,0,0,0,0,0,0,0,0,1,0,0,0,0,0,0,0,0,0,0,0,0,0,0,0,0,0,1
0,10.1039/d0nr00993h,Singapore,Nanyang Technol Univ,NANOSCALE,8.307,5/14/2020,9,NaN,40,NaN,The catalyst needs a low overpotential of 40 mV@10 mA cm(-2) with a Tafel slope of 39.1 mV dec(-1) in 1 M KOH solution,"Normal,only alkaline.",0,0,0,Ag,Ni,None,None,None,None,None,None,1,1,0,1,0,0,0,1,0,0,0,0,1,0,0,0,0,0,0,0,0,0,0,0,0,0,0,0,0,0,0,0,0,0,0,0,0,0,0,0,0,0,0,0,0,0,0,0,0,0,0
0,10.1016/j.apsusc.2021.149932,Israel,Ben Gurion Univ Negev,APPLIED SURFACE SCIENCE,7.392,6/12/2021,5,NaN,138,NaN,Electrodes with the microspherical Mo2C catalyst were stable and exhibited reduced overpotentials of 138 mV at 10 mA cm-2 in 0.5 M KOH with a Tafel slope of 85 mV dec- 1,"Normal,only alkaline.",0,0,0,C,Mo,None,None,None,None,None,None,1,0,0,1,0,0,0,0,0,0,0,0,0,0,0,0,0,0,0,0,0,0,0,0,0,0,0,0,0,0,0,0,0,0,0,0,0,0,0,0,0,0,0,0,0,0,0,0,0,0,0
1,10.1021/acs.inorgchem.1c00098,Peoples R China,Northwest Univ,INORGANIC CHEMISTRY,5.436,4/16/2021,8,NaN,115,NaN,"The optimized catalyst reveals the highest electrocatalytic characteristics, affording current densities of 50 mA cm(-2) at an overpotential of 266 mV for the OER and 10 mA cm(-2) at an overpotential of 115 mV forthe HER in 1 M KOH","Normal,only alkaline.",1,1,0,Co,F,O,None,None,None,None,None,1,1,0,1,0,0,0,0,0,0,0,0,1,0,0,1,1,0,0,0,0,0,0,0,0,0,0,0,0,0,0,0,0,0,0,0,0,0,0,0,0,0,0,0,0,0,0,0,0,0,1
0,10.1016/j.nanoen.2022.107296,Singapore,Nanyang Technol Univ,NANO ENERGY,19.069,6/5/2022,3,28,45,NaN,"The catalyst exhibits superior catalytic activity with low overpotentials (28 and 45 mV at 10 mA cm(-2)) and high turnover frequencies (TOFs, 3.06 and 1.40 H-2 s(-1) at 50 mV) in acidic and alkaline electrolytes, respectively","Normal,acid and alkaline.",0,1,0,C,Ir,Ni,None,None,None,None,None,0,1,0,0,0,1,0,0,0,0,0,0,1,0,0,0,0,0,0,0,0,0,0,0,0,0,0,0,0,0,0,0,0,0,0,0,0,0,0,0,0,0,0,0,0,0,0,0,0,0,0
1,10.1039/d0dt03014g,Peoples R China,Anhui Normal Univ,DALTON TRANSACTIONS,4.569,12/22/2020,6,NaN,105,NaN,Experiments showed that the as-obtained Fe-doped Co-Mo-S microtube catalyst demanded overpotentials of similar to 105 and 268 mV to afford the current density of -10 mA cm(-2) for hydrogen evolution reaction (HER) and 10 mA cm(-2) for oxygen evolution rea,"Normal,only alkaline.",1,1,0,Fe,Mo,O,None,None,None,None,None,0,0,0,1,0,1,0,0,0,1,0,0,0,0,0,0,0,0,0,0,0,0,0,0,0,0,0,1,0,0,0,0,0,0,0,0,0,0,0,0,0,0,0,0,0,0,0,0,0,0,1
1,10.1002/elan.202060110,South Korea,Korea Natl Univ Transportat,ELECTROANALYSIS,3.077,7/14/2020,4,NaN,146,NaN,"An electrocatalyst sample with an optimal loading of CDs (25 mg) requires a low overpotential of 146 mV to achieve a current density of 10 mA/cm(2)for the HER in an alkaline medium, whereas it requires an overpotential of 390 mV to achieve a current densi","Normal,only alkaline.",1,1,1,Co,Ni,O,None,None,None,None,None,0,1,0,1,0,0,0,0,0,0,0,0,1,0,0,0,0,0,0,0,0,0,0,0,0,0,0,0,0,0,0,0,0,0,0,0,0,0,0,0,0,1,0,0,1,0,0,0,0,0,1
1,10.1002/celc.202100247,Peoples R China,Heilongjiang Univ,CHEMELECTROCHEM,4.782,4/4/2021,9,NaN,204,NaN,"As a result, the optimized CuCo2S4/CC exhibits a significantly higher electrocatalytic activity than the control single metal sulfide catalysts (CoS1.097/CC and CuS/CC) in 1.0 M KOH solution, and relatively overpotentials of 204 and 280 mV are demanded to","Normal,only alkaline.",1,1,0,C,Co,Cu,S,None,None,None,None,0,1,1,1,0,0,0,0,0,0,0,0,1,0,0,0,0,0,0,0,0,1,0,0,0,0,0,0,0,0,0,0,0,0,0,0,1,0,0,0,0,1,0,0,0,0,0,0,0,0,1
0,10.1016/j.apcatb.2020.119092,Peoples R China,Chinese Acad Sci,APPLIED CATALYSIS B-ENVIRONMENTAL,24.319,7/1/2020,47,13,12,15,"The remarkably low overpotentials of 12, 15 and 13 mV are required to achieve a current density of 10 mA cm(-2) in 1.0 M KOH, 1.0 M PBS and 0.5 M H2SO4, respectively","Normal,acid, alkaline and neutral.",0,0,0,C,N,P,Ru,None,None,None,None,1,0,0,1,0,0,0,0,1,0,0,0,0,1,0,0,0,0,0,0,0,0,0,0,0,0,0,0,0,0,0,0,1,0,0,0,0,0,0,0,0,0,0,0,0,0,0,0,0,0,0
0,10.1039/d0qi00908c,Peoples R China,East China Univ Sci & Technol,INORGANIC CHEMISTRY FRONTIERS,7.779,1/7/2021,7,NaN,118,NaN,"The Co2Cr1-P@3DGF composite demonstrates remarkable electrocatalytic activities for the production of hydrogen and oxygen in 1.0 M KOH, which only requires a low overpotential of 118 and 270 mV to afford 10 mA cm(-2), respectively","Normal,only alkaline.",1,1,0,C,Co,Cr,P,None,None,None,None,0,1,0,1,0,0,0,1,0,0,0,0,0,0,0,0,0,0,0,0,0,0,0,0,0,0,0,0,0,1,0,0,0,0,0,0,0,0,0,0,0,0,0,0,0,0,0,0,0,0,0
1,10.1039/c7nr06186b,Australia,Monash Univ,NANOSCALE,8.307,11/28/2017,36,NaN,159,NaN,"In addition, the NiMoO-SP/Ti also displayed high catalytic properties towards HER with a small Tafel slope of 77 mV dec(-1) and a low overpotential of 159 mV to obtain 10 mA cm(-2) in 1.0 M KOH","Normal,only alkaline.",0,0,0,Mo,Ni,O,P,S,Ti,None,None,1,0,1,0,0,0,0,0,0,0,0,0,1,0,0,0,0,0,0,0,0,0,0,0,0,0,0,0,0,0,0,0,0,0,0,0,0,0,0,0,0,0,0,0,0,0,0,0,0,0,1
1,10.1002/er.5973,South Korea,Dongguk Univ,INTERNATIONAL JOURNAL OF ENERGY RESEARCH,4.672,9/23/2020,9,NaN,159,NaN,"The 1D-CoS electrode works as a bifunctional electrocatalyst, attaining the current density of 10 mA cm(-2)for hydrogen evolution reaction and oxygen evolution reaction at a low overpotential of 159 and 280 mV, respectively in a 1 M KOH solution","Normal,only alkaline.",1,1,0,Co,S,None,None,None,None,None,None,0,1,0,1,0,0,0,0,0,1,0,0,1,0,0,0,0,0,0,0,0,0,0,0,0,0,0,0,0,0,0,0,0,0,0,1,0,0,0,0,0,0,0,0,0,0,0,0,0,0,1
1,10.1016/j.cej.2021.134089,Peoples R China,First Affiliated Hosp Xian Jiaotong Univ,CHEMICAL ENGINEERING JOURNAL,16.744,4/27/2022,1,NaN,126,NaN,"Furthermore, the obtained Co-BM C shows both excellent performance for oxygen evolution (240 mV overpotential@10 mA cm-2) and hydrogen evolution (126 mV overpotential @10 mA cm(-2)) in 1 M KOH, exhibiting great potential as the water-splitting electrocata","Normal,only alkaline.",1,1,0,C,Co,N,S,None,None,None,None,0,0,0,1,0,1,0,0,0,0,0,0,0,0,0,0,0,0,0,0,0,0,0,0,0,0,0,0,0,0,0,0,0,0,0,0,0,0,0,0,0,0,0,0,0,0,0,0,0,0,1
1,10.1021/acsnano.2c07255,Peoples R China,Anhui Normal Univ,ACS NANO,18.027,9/9/2022,0,49,72,62,"It exhibits a low overpotential of 49 mV for the HER and 236 mV for the OER at a current density of 10 mA.cm(-2) in acidic pH, 72 mV for the HER and 219 mV at 10 mA.cm(-2) for the OER in alkaline pH, and 62 mV for the HER and 230 mV at 10 mA.cm(-2) for th","Normal,acid, alkaline and neutral.",1,1,0,Cu,Mo,S,Se,None,None,None,None,0,0,1,0,0,0,0,1,1,0,0,0,1,0,0,0,0,0,0,0,0,0,0,0,0,0,0,0,0,0,0,0,0,0,0,0,0,0,0,0,0,0,0,0,0,0,0,0,0,0,1
0,10.1016/j.ijhydene.2021.03.002,Peoples R China,Wuyi Univ,INTERNATIONAL JOURNAL OF HYDROGEN ENERGY,7.139,5/25/2021,5,NaN,182,NaN,CoNiMo/NPC exhibits excellent HER activity in alkaline solutions and only requires an overpotential of 182 mV to reach a current density of 10 mA/cm(2),"Normal,only alkaline.",1,0,0,C,Co,Mo,Ni,None,None,None,None,0,0,0,1,0,0,0,1,0,0,0,0,0,0,0,1,0,0,0,0,0,0,0,0,0,0,0,0,0,0,0,0,0,0,0,0,0,0,0,0,0,0,0,0,1,0,0,0,0,0,0
1,10.1016/j.ijhydene.2019.02.054,India,Dr Babasaheb Ambedkar Marathwada Univ,INTERNATIONAL JOURNAL OF HYDROGEN ENERGY,7.139,4/19/2019,24,214,400,NaN,"Significantly, Ni doped CZTS electrocatalyst exhibits low overpotential approximately 214 and 400 mV for the hydrogen evolution reactions (HER) in 0.5 M H2SO4 and 1 M KOH electrolyte solutions respectively, and 1.29 V vs RHE for the oxygen evolution react","Normal,acid and alkaline.",1,0,0,C,Cu,Zn,Sn,S,Ni,None,None,0,0,0,1,0,0,0,0,0,0,0,0,0,0,0,0,0,0,0,0,0,0,0,0,0,0,0,0,0,0,0,0,0,0,0,0,0,0,0,0,0,0,0,0,0,0,0,0,0,0,1
1,10.1016/j.ijhydene.2019.02.054,India,Dr Babasaheb Ambedkar Marathwada Univ,INTERNATIONAL JOURNAL OF HYDROGEN ENERGY,7.139,4/19/2019,24,300,445,NaN,overpotential 300 mV in 0.5 M H2SO4 and 445 mV in 1.0 M KOH towards HER and overpotential 1.54 V for the OER in 1 M KOH reaches at 10 mA/cm(2),"Normal,acid and alkaline.",1,0,0,C,Cu,Zn,Sn,S,Fe,None,None,0,0,0,1,0,0,0,0,0,0,0,0,0,0,0,0,0,0,0,0,0,0,0,0,0,0,0,0,0,0,0,0,0,0,0,0,0,0,0,0,0,0,0,0,0,0,0,0,0,0,1
0,10.1021/acssuschemeng.9b01952,Peoples R China,Qingdao Univ Sci & Technol,ACS SUSTAINABLE CHEMISTRY & ENGINEERING,9.224,8/2/2019,23,69,173,157,"For the mesoporous Mn-FeP catalyst, the overpotential is 69, 157, and 173 mV in H2SO4, PBS, and KOH electrolytes at 10 mA cm(-2), respectively, which is 21, 40, and 54 mV less than that of its counterpart mesoporous FeP","Normal,acid, alkaline and neutral.",0,1,0,Fe,Mn,P,None,None,None,None,None,0,0,0,1,0,0,0,1,0,0,0,0,1,0,0,0,0,0,0,0,0,0,0,0,0,0,0,0,0,0,0,0,0,0,0,0,0,0,0,0,0,0,0,0,0,0,0,0,0,0,0
0,10.1016/j.jpowsour.2019.227311,Peoples R China,South China Univ Technol,JOURNAL OF POWER SOURCES,9.794,12/20/2019,24,NaN,36,NaN,"As a consequence of the favorable combination of these attributes, the non-precious Ni2-xMoxP/NiMoO4-y catalyst exhibits an intriguing catalytic performance towards the HER in alkaline solution, with an overpotential of similar to 36 mV at a current densi","Normal,only alkaline.",0,0,1,Mo,Ni,O,P,None,None,None,None,1,1,0,1,0,0,0,1,0,0,0,0,1,0,0,0,0,0,0,0,0,0,0,0,0,0,0,0,0,0,0,0,0,0,0,0,0,0,0,0,0,1,0,0,1,0,0,0,0,0,0
