Repository: ruiding-uchicago/InCrEDible-MaT-GO

# InCrEDible-MaT
Code/Database of &lt;Obtaining Material Design Insights of Electrocatalysts for Hydrogen Energy by a Novel Approach: Data Science Workflow based on the Internet >
Python version: 3.9.12
Package versions in package_version.txt

File: Train Models and Blackbox Intepretation/R/4# Acid HER/Acid_HER.csv (part 1 of 17)
Warning_OER,DOI,Country,Facility,Journal_Name,IF,Indexed_Date,Cited_Time,Acid_OVP,Alkaline_OVP,Neutral_OVP,Remark_Sentence,Bug_Note,Irregular_Abnormal_Value,Irregular_Multiple_Value,Irregular_Multiple_Keywords,Element_1,Element_2,Element_3,Element_4,Element_5,Element_6,Element_7,Element_8,Judge_Nanoparticles,Judge_3D,Judge_2D,Judge_1D,Judge_Urchin,Judge_SAC,Judge_QD,Judge_Hollow,Judge_Core_Shell,Judge_Template,Judge_alloy,Judge_Functionalized,Judge_heterostructures,Judge_Polymer_Complex_Chelate,Judge_Biomass_Slag,Judge_MOF,Judge_COF,Judge_Conductive_Polymer,Judge_Polymetal,Judge_Hydroxide_Oxyhydroxide,Judge_oxalate,Judge_Spinel,Judge_Perovskite,Judge_Pyrochlore,Judge_Prussian_Blue,Judge_Amorphous,Judge_Ultrasound,Judge_Plasma,Judge_Graphdiyne,Judge_Graphene,Judge_c3n4,Judge_MXene,Judge_CNT,Judge_IL,Judge_Organic_Inorganic,Judge_Steel,Judge_Carbon_Cloth,Judge_Film,Judge_Molten,Judge_Co_Precipitation,Judge_Electrospin,Judge_Hydrothermal,Judge_Microwave,Judge_Spray,Judge_Phys_Chem_Deposition,Judge_Light_Deposition,Judge_Electrochemical_Deposition,Judge_Electrochemical_Corrosion,Judge_Etching,Judge_Sol_Gel,Warning_OER
0,10.1016/j.electacta.2018.05.035,Peoples R China,Tianjin Polytech Univ,ELECTROCHIMICA ACTA,7.336,12/28/2018,97,107,172,NaN,"The HEA requires an overpotential of only 107 mV in acidic solutions and 172 mV in the basic solution at current density of 10 mA cm(-2), which are much better than that of the dual-phase counterpart and even comparable to that of Pt sheet and most report","Normal,acid and alkaline.",0,0,0,Co,Cr,Fe,Mo,Ni,None,None,None,0,1,0,0,0,0,0,0,0,0,1,0,0,0,0,0,0,0,0,0,0,0,0,0,0,0,0,0,0,0,0,0,0,0,0,0,0,0,0,0,0,0,0,0,0,0,0,0,1,0,0
0,10.1016/j.nanoen.2015.10.014,England,Univ Bradford,NANO ENERGY,19.069,11/1/2015,164,78,NaN,NaN,"This integrated catalyst exhibits an excellent HER electrocatalytic activity including an onset potential of 50 mV, an overpotential at 10 mA cm(-2) (eta(10)) of 78 mV, a Tafel slop of 53 mV dec(-1), and an excellent cycling stability in acid solution","Normal,only acid.",0,1,0,C,Mo,S,None,None,None,None,None,0,1,1,0,0,0,0,0,0,0,0,0,1,0,0,0,0,0,0,0,0,0,0,0,0,0,0,1,0,1,0,0,0,0,0,0,1,0,0,0,0,1,0,0,1,0,0,0,0,0,0
1,10.1039/c7nr00460e,Peoples R China,CAS Ctr Excellence Nanosci,NANOSCALE,8.307,3/21/2017,64,70,98,NaN,"Thus, the ternary CoP2xSe2(1-x) NWs are highly active for electrochemical hydrogen evolution in both acidic and alkaline media, achieving a current density of 10 mA cm (-2) at overpotentials of 70 mV and 98 mV, respectively","Normal,acid and alkaline.",0,0,0,P,Co,Se,None,None,None,None,None,0,1,0,1,0,0,0,0,0,0,0,0,0,0,0,0,0,0,0,0,0,0,0,0,0,0,0,0,0,0,0,0,0,0,0,0,0,0,0,0,0,0,0,0,0,0,0,0,0,0,1
0,10.1021/acs.iecr.9b00209,Peoples R China,Tianjin Univ,INDUSTRIAL & ENGINEERING CHEMISTRY RESEARCH,4.326,6/18/2019,6,99,NaN,NaN,"As a result, the Mo2C-RGO exhibits excellent activity in hydrogen evolution reactions in acidic media with a small overpotential of 99 mV to drive 10 mA cm(-2) and a low Tafel slope (54.6 mV dec(-1)) in acidic solution, and no significant degradation was ","Normal,only acid.",0,0,1,C,Mo,None,None,None,None,None,None,0,0,1,1,0,0,0,0,0,0,0,0,0,0,0,0,0,0,1,0,0,0,0,0,0,0,0,0,0,1,0,0,0,1,0,0,0,0,0,0,0,0,0,0,0,0,0,0,0,0,0
0,10.1016/j.apsusc.2019.143710,Peoples R China,Harbin Inst Technol,APPLIED SURFACE SCIENCE,7.392,10/18/2019,21,156,NaN,NaN,"The three-dimensional free-standing NF@Acid-H-2 electrode exhibited high HER and UOR activities at 156 mV and at 1.33 V to reach the current density of 10 mA/cm(2), respectively","Normal,only acid.",0,0,0,Ni,None,None,None,None,None,None,None,1,1,0,1,0,0,0,0,0,0,0,0,1,0,0,0,0,0,0,0,0,0,0,0,0,0,0,0,0,0,0,0,0,0,0,0,0,0,0,0,0,0,0,0,0,0,0,0,0,0,0
0,10.1021/acssuschemeng.0c03311,Peoples R China,Guangdong Univ Technol,ACS SUSTAINABLE CHEMISTRY & ENGINEERING,9.224,8/4/2020,14,105,37,45,"The Mo2ExC1-x/rGO electrocatalysts show the best activity for HER in acidic, alkaline, and neutral media, with the onset overpotentials of 37, 45, and 105 mV, respectively, which achieve 10 mA cm(-2) at overpotentials of only 95 mV in 1 M HClO4","Normal,acid, alkaline and neutral.",0,1,0,B,C,F,Mo,S,None,None,None,1,0,0,1,0,0,0,0,0,0,0,0,1,0,0,0,0,0,0,0,0,0,0,0,0,0,0,0,0,1,0,0,0,0,0,0,0,0,0,0,0,0,0,0,0,0,0,0,0,0,0
0,10.1088/0256-307X/37/5/058201,Peoples R China,Jilin Univ,CHINESE PHYSICS LETTERS,2.293,6/2/2020,1,88,NaN,NaN,"Electrochemical test results reveal that the Mo-Co2P@rGO electrode exhibits superior activity with overpotentials of 204 mV and Tafel slope of 88 mV/dec for HER at 10 mA/cm(2), relative to the Co2P@rGO electrode in 0.5 M H2SO4 solution","Normal,only acid.",1,1,0,Mo,Co,P,C,None,None,None,None,0,0,0,1,0,0,0,0,0,0,0,0,0,0,0,0,0,0,0,0,0,0,0,0,0,0,0,0,0,1,0,0,0,0,0,0,0,0,0,0,0,0,0,0,0,0,0,0,0,0,0
0,10.1016/j.electacta.2018.10.011,Peoples R China,Hunan Univ,ELECTROCHIMICA ACTA,7.336,12/28/2018,17,39.7,139,NaN,"The Pt-TiN NAs demonstrate high HER efficiencies both in acid (0.5 M H2SO4) and alkaline media (1 M KOH) with the overpotentials of 39.7 mV and 139 mV at the current density of 10 mA cm(-2), respectively, which is comparable to that of commercial 20 wt % ","Normal,acid and alkaline.",0,0,1,N,Ti,Pt,None,None,None,None,None,0,1,0,1,0,0,0,1,0,0,0,0,0,0,0,0,0,0,0,0,0,0,0,0,0,0,0,0,0,0,0,0,0,0,0,0,0,0,0,0,0,0,0,0,0,0,0,0,0,0,0
0,10.1016/j.jallcom.2022.165733,Peoples R China,Ocean Univ China,JOURNAL OF ALLOYS AND COMPOUNDS,6.371,7/8/2022,1,151,NaN,NaN,"Hence, the Fe-CoP/PCNF achieves excellent HER performance, which affords overpotential of 151 mV to support the current density of 10 mA cm-2 in acid media","Normal,only acid.",0,0,0,C,Fe,Co,P,None,None,None,None,1,0,0,1,0,0,0,1,0,0,0,0,0,0,0,0,0,0,0,0,0,0,0,0,0,0,0,0,0,0,0,0,1,0,0,0,0,0,0,0,1,0,0,0,0,0,0,0,1,0,0
0,10.1016/j.nanoen.2019.04.086,Peoples R China,Nanjing Xiaozhuang Univ,NANO ENERGY,19.069,6/25/2019,27,39,22,NaN,"Due to the synergy of metal vacancies and twinned structural advantages, including the appropriate hydrogen binding energy, large exposed surface, anisotropic structure and fast mass/charge transport, v-Pd3Pt29Ru62Te6 AS exhibits significantly enhanced HE","Normal,acid and alkaline.",0,0,0,Pd,Pt,Ru,Te,None,None,None,None,0,0,0,1,0,0,0,0,0,0,0,0,0,0,0,0,0,0,0,0,0,0,0,0,0,0,0,0,0,0,0,0,0,0,0,0,0,0,0,0,0,0,0,0,1,0,0,0,0,0,0
0,10.1039/c8se00498f,Peoples R China,CAEP,SUSTAINABLE ENERGY & FUELS,6.813,5/27/2019,15,34,NaN,NaN,"Due to the good dispersion of CoP, in situ doping of phosphorus in CSs and the good electrical conductivity of the support, the prepared CoP/CSs-0.05 catalyst exhibits superior HER electrocatalytic performance with a low onset overpotential of 34 mV and a","Normal,only acid.",0,1,0,C,Co,P,None,None,None,None,None,1,0,0,0,0,0,0,0,0,0,0,0,0,0,0,0,0,0,0,0,0,0,0,0,0,0,0,0,0,0,0,0,0,0,0,0,0,0,0,0,0,0,0,0,0,0,0,0,0,0,0
0,10.1016/j.apsusc.2018.08.033,Peoples R China,China Univ Petr East China,APPLIED SURFACE SCIENCE,7.392,12/28/2018,16,10,NaN,NaN,"Through a simple electrochemical method, platinum nanoparticles are successfully anchored on the surface of the carbon nanospheres decorated electrode, which exhibits exceptional HER performance in H2SO4 with low onset overpotential, small Tafel slope (33","Normal,only acid.",0,1,0,C,Pt,None,None,None,None,None,None,1,0,0,1,0,0,0,1,0,0,0,0,0,0,0,1,1,0,0,0,0,0,0,0,0,0,0,0,0,0,0,0,0,0,0,0,0,0,0,0,0,0,0,0,0,0,0,0,0,0,0
0,10.1039/d1ce00938a,Peoples R China,Sichuan Univ Sci & Engn,CRYSTENGCOMM,3.756,9/21/2021,1,146,NaN,NaN,"Due to its compositional, morphological and electrical superiorities, the CNT/VMoS-2 catalyst recorded the optimal HER activity with a low overpotential of -146 mV at 10 mA cm(-2), a low Tafel slope of 61 mV dec(-1) and a very small R-ct value of 8.8 omeg","Normal,only acid.",0,1,0,C,Mo,S,V,None,None,None,None,0,0,0,1,0,0,0,0,0,0,1,0,0,0,0,0,0,0,0,0,0,0,0,0,0,0,0,0,0,0,0,0,1,0,0,0,0,0,0,0,0,0,0,0,0,0,0,0,0,0,0
1,10.1021/acsami.9b15039,Peoples R China,Dalian Univ Technol,ACS APPLIED MATERIALS & INTERFACES,10.383,6/19/2020,13,197,NaN,NaN,"Owing to the unique 2D structure, the achieved TaS2 NSs displayed remarkable electrocatalytic activity toward the HER by a small overpotential of 197 mV at 10 mA cm(-2) and a small Tafel slope of 100 mV dec(-1) in acidic solution, much lower than those of","Normal,only acid.",1,1,0,S,Ta,None,None,None,None,None,None,0,0,1,1,0,0,0,0,0,0,0,0,0,0,0,0,0,0,0,0,0,0,0,0,0,0,0,0,0,0,0,0,0,0,0,0,0,0,0,0,0,0,0,0,0,0,0,0,0,0,1
0,10.1016/j.mtphys.2021.100401,Peoples R China,China Univ Geosci,MATERIALS TODAY PHYSICS,11.021,6/12/2021,7,32,29,NaN,"Due to the presence of metallic Rh, the HER activity of RheRh(3)Se(4)/C is boosted requiring an ultralow overpotentials of 32 mV and 29 mV to attain 10 mA cm(-2) in acidic and alkaline electrolyte with 14.3 mgRh cm(-2), respectively, corresponding to 11- ","Normal,acid and alkaline.",0,1,0,Rh,Se,None,None,None,None,None,None,0,0,0,1,0,0,0,0,0,0,0,0,1,0,0,0,0,0,0,0,0,0,0,0,0,0,0,0,0,0,0,0,0,0,0,0,0,0,0,0,0,0,0,0,0,0,0,0,0,0,0
0,10.1002/adfm.202105562,Peoples R China,Liaoning Univ,ADVANCED FUNCTIONAL MATERIALS,19.924,7/27/2021,7,17,33,NaN,"The catalysts exhibit superior catalytic performance toward the hydrogen evolution reaction with high Faradaic efficiency (91.5% and 92.7%), superior turnover frequency (2.1 and 0.69 H-2 s(-1)) at the 50 mV overpotential, and only 17 and 33 mV overpotenti","Normal,acid and alkaline.",0,1,0,C,N,Ir,None,None,None,None,None,0,0,0,0,0,0,0,1,0,1,0,0,0,0,0,0,0,0,0,0,0,0,0,0,0,0,0,0,0,0,0,0,0,0,0,0,0,0,0,0,0,0,0,0,0,0,0,0,0,0,0
0,10.1016/j.electacta.2019.134597,Peoples R China,Lanzhou Univ,ELECTROCHIMICA ACTA,7.336,9/12/2019,14,117,NaN,NaN,"For example, they held low overpotential of 117 mV at 10 mA/cm(2), small Tafel slope of 47.3 mV/dec, and large electrochemical surface area of 60.24 mF/cm(2) in 0.5 M H2SO4","Normal,only acid.",0,1,0,N,Ni,None,None,None,None,None,None,1,0,1,0,0,0,0,0,0,0,0,0,0,0,0,0,0,0,0,0,0,0,0,0,0,0,0,0,0,0,0,0,0,0,0,0,0,0,0,0,0,0,0,0,0,0,0,0,0,0,0
0,10.1016/j.ijhydene.2019.12.155,Peoples R China,Zhejiang Normal Univ,INTERNATIONAL JOURNAL OF HYDROGEN ENERGY,7.139,3/30/2020,61,27,28,23,"28 mV in 1.0 M KOH, 23 mV in 1.0 M phosphate buffer solution and 27 mV in 0.5 M H2SO4) at the current density of 10 mA cm(-2), surpassing those of commercial Pt/C under such conditions","Normal,acid, alkaline and neutral.",0,0,0,O,P,Pt,Rh,None,None,None,None,1,0,0,1,1,0,0,0,0,0,1,0,0,0,0,0,0,0,0,0,0,0,0,0,0,0,0,0,0,0,0,0,0,0,0,0,0,0,0,0,0,1,0,0,0,0,0,0,0,0,0
0,10.1002/asia.201701400,Peoples R China,Northeast Normal Univ,CHEMISTRY-AN ASIAN JOURNAL,4.839,12/28/2018,29,109,83,159,"To reach a current density of 10mAcm(-2), only 109, 159, and 83mV were needed for P-Mo2C@NC in 0.5m H2SO4 (pH0), 0.1m phosphate buffer (pH7), and 1m KOH (pH14), respectively","Normal,acid, alkaline and neutral.",0,0,0,C,Mo,O,P,None,None,None,None,0,0,0,0,0,0,0,0,0,0,0,0,0,0,0,0,0,0,1,0,0,0,0,0,0,0,0,0,0,0,0,0,0,0,0,0,0,0,0,0,0,0,0,0,1,0,0,0,0,0,0
0,10.1016/j.ijhydene.2021.12.264,Peoples R China,Tsinghua Univ,INTERNATIONAL JOURNAL OF HYDROGEN ENERGY,7.139,3/5/2022,3,118,95.45,NaN,"The designed CoP/o-CC exhibits superior catalytic activity with overpotentials of 118 mV and 95.45 mV to deliver a current density of 10 mA cm-2 in acidic and alkaline solution, respectively, which is superior to most reported studies","Normal,acid and alkaline.",0,0,0,C,Co,P,None,None,None,None,None,0,1,0,1,0,0,0,0,0,0,0,0,0,0,0,0,0,0,0,0,0,0,0,0,0,0,0,0,0,0,0,0,0,0,0,0,1,0,0,0,0,0,0,0,0,0,0,0,0,0,0
0,10.1002/smll.202006442,Peoples R China,Xinjiang Univ,SMALL,15.153,3/31/2021,13,23,NaN,NaN,"The Pt-ACs/CNT@GDY can deliver an HER current density of 10 mA cm(-2) with a small overpotential of 23 mV in 0.5 M H2SO4, showing a greatly enhanced mass activity, intrinsic activity than the commercial Pt/C catalyst","Normal,only acid.",0,0,0,C,Pd,Pt,None,None,None,None,None,1,0,0,1,0,0,0,0,0,0,0,0,1,0,0,0,0,0,0,0,0,0,0,0,0,0,0,0,1,0,0,0,1,0,0,0,0,0,0,0,0,0,0,0,0,0,0,0,0,0,0
0,10.1039/c6ta02297a,Peoples R China,Univ Sci & Technol China,JOURNAL OF MATERIALS CHEMISTRY A,14.511,1/1/2016,97,60,155,120,"The cathode showed high-performance catalytic activity to produce hydrogen in aqueous solution, with quite low overpotentials of only 60 mV (0.5 M H2SO4, pH similar to 0.26), 120 mV (1.0 M KPi, pH similar to 7), and 155 mV (1.0 M KOH, pH similar to 14) to","Normal,acid and alkaline.",0,1,0,Co,Ni,P,None,None,None,None,None,0,1,1,1,0,0,0,0,0,0,0,0,0,0,0,0,0,0,0,0,0,0,0,0,0,0,0,0,0,0,0,0,0,0,0,0,0,0,0,0,0,0,0,0,0,0,0,0,0,0,0
1,10.1016/j.electacta.2018.05.182,Peoples R China,Beijing Normal Univ,ELECTROCHIMICA ACTA,7.336,12/28/2018,21,178,NaN,NaN,"For HER, a low overpotential of only 178mV is needed to reach 10 mA cm(-2) in 0.5 M H2SO4","Normal,only acid.",1,0,0,Co,O,Ru,S,None,None,None,None,0,0,1,0,0,0,0,0,0,0,0,0,0,0,0,0,0,0,0,0,0,0,0,0,0,0,0,0,0,0,0,0,0,0,0,0,0,0,0,0,0,1,0,0,0,0,0,0,0,0,1
1,10.1002/aenm.201701345,Peoples R China,Beihang Univ,ADVANCED ENERGY MATERIALS,29.698,12/28/2018,250,60,NaN,NaN,"Moreover, it shows unexpectedly high catalytic activities toward oxygen evolution reaction (OER) and hydrogen evolution reaction (HER), with overpotentials of 310 mV for OER in alkaline solution and 60 mV for HER in acidic media at a current density of 10","Normal,acid and alkaline.",1,0,0,Fe,N,O,Ru,None,None,None,None,0,0,0,0,0,1,0,0,0,0,0,1,0,0,0,0,0,0,0,0,0,0,0,0,0,0,0,0,0,0,0,0,0,0,0,0,0,0,0,0,0,0,0,0,0,0,0,0,0,0,1
0,10.1021/acsami.7b14506,Peoples R China,Taiyuan Univ Technol,ACS APPLIED MATERIALS & INTERFACES,10.383,12/28/2018,67,120,112,NaN,"When applied to hydrogen evolution, the synthesized NiS-Ni9S8-NiSe-NR electrode demonstrates optimized electrocatalytic activity and long-term durability, only requiring overpotentials as low as 120 and 112 mV to drive 10 mA cm(-2) for hydrogen evolution ","Normal,acid and alkaline.",0,0,0,Ni,S,Se,None,None,None,None,None,0,1,0,1,0,0,0,0,0,0,0,0,0,0,0,0,0,0,0,0,0,0,0,0,0,0,0,0,0,0,0,0,0,0,0,0,0,0,0,0,0,1,0,0,0,0,0,0,0,0,0
0,10.1016/j.jallcom.2021.159562,Peoples R China,East China Univ Sci & Technol,JOURNAL OF ALLOYS AND COMPOUNDS,6.371,5/22/2021,7,20,NaN,NaN,"The resulting Pt-MoS2/CN composite boosts the hydrogen evolution reaction (HER) performance to an upper level in acidic media with low overpotential (-20 mV at 10 mA cm(-2)), high exchange current density (6.24 mA cm(-2)) and much stable durability (more ","Normal,only acid.",0,0,0,C,Mo,P,S,V,None,None,None,1,1,0,0,0,0,0,1,0,0,0,1,0,0,0,0,0,0,0,0,0,0,0,0,0,0,0,0,0,0,0,0,0,0,0,0,0,0,0,0,0,1,0,0,0,0,0,0,0,0,0
0,10.1002/adma.202001167,Peoples R China,Beihang Univ,ADVANCED MATERIALS,32.086,7/7/2020,63,49.3,NaN,NaN,"The overpotential at 10 mA cm(-2)and Tafel slope of Co and Pd co-doped MoS(2)is found to be 49.3 mV and 43.2 mV dec(-1), respectively, representing a superior acidic HER catalytic activity","Normal,only acid.",0,0,0,Co,Pd,None,None,None,None,None,None,1,0,0,1,0,0,0,0,0,0,0,0,1,0,0,0,0,0,0,0,0,0,0,0,0,0,0,0,0,0,0,0,0,0,0,0,0,0,0,0,0,0,0,0,0,0,0,0,0,0,0
0,10.1149/2.0351815jes,Peoples R China,Hong Kong Univ Sci & Technol,JOURNAL OF THE ELECTROCHEMICAL SOCIETY,4.386,12/28/2018,22,159,NaN,NaN,"The optimized catalyst treated at 800 degrees C shows a remarkably high HER activity with an overpotential of only 159 mV at current density of 10 mA cm(-2) in a 0.5 M H2SO4 solution, which is better than most non-precious metal based and metal free catal","Normal,only acid.",0,0,0,C,Co,N,None,None,None,None,None,1,0,0,1,0,0,0,1,1,0,0,0,0,0,0,0,0,0,0,0,0,0,0,0,0,0,0,0,0,0,0,0,1,0,0,0,0,0,0,0,1,0,0,0,0,0,0,0,0,0,0
0,10.1021/acsnano.1c01024,Peoples R China,Beijing Inst Technol,ACS NANO,18.027,8/20/2021,23,78,NaN,NaN,"Consequently, only a low 78 mV overpotential is needed to achieve the current density of 10 mA cm(-2) in acidic solution along with a favorable Tafel kinetic process with a Tafel slope of 38.7 mV dec(-1)","Normal,only acid.",0,0,0,C,Mo,S,None,None,None,None,None,0,0,0,1,0,0,0,0,0,0,0,0,1,0,0,0,0,0,0,0,0,0,0,0,0,0,0,0,0,0,0,0,0,0,0,0,0,0,0,0,0,0,0,0,0,0,0,0,0,0,0
0,10.1016/j.jcis.2021.10.042,Peoples R China,Harbin Engn Univ,JOURNAL OF COLLOID AND INTERFACE SCIENCE,9.965,11/8/2021,6,107,182,NaN,The CoSe2-MoSe2(1-1)/rGO shows an overpotential of 107 mV at 10 mA cm(2) with a Tafel slope of 56 mV dec (1) under acidic condition,"Normal,only acid.",0,0,0,C,Se,Co,Mo,None,None,None,None,0,0,0,1,0,0,0,0,0,0,0,0,1,0,0,0,0,0,0,0,0,0,0,0,0,0,0,0,0,1,0,0,0,0,0,0,0,0,0,0,0,0,0,0,0,0,0,0,0,0,0
0,10.1021/acsanm.2c01272,Peoples R China,South China Agr Univ,ACS APPLIED NANO MATERIALS,6.14,7/6/2022,0,148,NaN,NaN,"The designed MoS2MoO2/CW electrode has a potential of 148 mV at a current density of 10 mA cm-2, a low Tafel slope of 86.7 mV dec-1, and outstanding long-term stability in 0.5 M H2SO4","Normal,only acid.",0,0,0,C,Mo,O,S,None,None,None,None,0,1,1,1,0,0,0,1,0,0,0,0,1,0,0,0,0,0,0,0,0,0,0,0,0,0,0,0,0,0,0,0,0,0,0,0,0,0,0,0,0,0,0,0,1,0,0,0,0,0,0
0,10.1039/d1ta00044f,Peoples R China,Harbin Inst Technol,JOURNAL OF MATERIALS CHEMISTRY A,14.511,5/13/2021,27,84,94,NaN,"With the advantages of hole-rich and unique nanosheet features, the hole-rich CoP nanosheets show low HER overpotentials with only 84 and 94 mV to achieve a current density of 10 mA cm(-2) in both acidic and alkaline media, better than that of the other d","Normal,acid and alkaline.",0,0,0,Co,P,None,None,None,None,None,None,0,0,1,1,0,0,0,0,0,1,0,0,0,0,0,0,0,0,0,0,0,0,0,0,0,0,0,0,0,0,0,0,0,0,0,0,0,0,0,0,0,0,0,0,1,0,0,0,0,0,0
0,10.1039/c7ee00388a,Peoples R China,Fudan Univ,ENERGY & ENVIRONMENTAL SCIENCE,39.714,5/1/2017,305,89,NaN,NaN,"As expected, the P-Mo2C@C nanowires with controlled P-doping (P: 2.9 wt%) deliver a low overpotential of 89 mV at a current density of -10 mA cm(-2) and striking kinetic metrics (onset overpotential: 35 mV, Tafel slope: 42 mV dec(-1)) in acidic electrolyt","Normal,only acid.",0,1,0,C,Mo,P,None,None,None,None,None,1,1,0,1,0,0,0,0,0,0,0,0,1,1,0,0,0,1,0,0,0,0,0,0,0,0,0,0,0,0,0,0,0,0,0,0,0,0,0,0,0,0,0,0,0,0,0,0,0,0,0
1,10.1016/j.ensm.2020.02.022,Peoples R China,Univ Sci & Technol China,ENERGY STORAGE MATERIALS,20.831,5/14/2020,41,160,173,NaN,"Thanks to the unique morphology and modulated composition, the CoP@PNC-DoS manifested excellent universal electrocatalytic activity for both oxygen and hydrogen electrodes, where a small potential gap of 0.781 V (Delta E = E-j10-E-1/2) between ORR and OER","Normal,acid and alkaline.",0,0,0,C,Co,P,Zn,None,None,None,None,1,1,0,1,0,0,0,1,0,0,0,0,1,0,0,0,0,0,0,0,0,0,0,0,0,0,0,0,0,0,0,0,0,0,0,0,0,0,0,0,0,1,0,0,0,0,0,0,0,0,1
0,10.1016/j.nanoen.2022.107296,Singapore,Nanyang Technol Univ,NANO ENERGY,19.069,6/5/2022,3,28,45,NaN,"The catalyst exhibits superior catalytic activity with low overpotentials (28 and 45 mV at 10 mA cm(-2)) and high turnover frequencies (TOFs, 3.06 and 1.40 H-2 s(-1) at 50 mV) in acidic and alkaline electrolytes, respectively","Normal,acid and alkaline.",0,1,0,C,Ir,Ni,None,None,None,None,None,0,1,0,0,0,1,0,0,0,0,0,0,1,0,0,0,0,0,0,0,0,0,0,0,0,0,0,0,0,0,0,0,0,0,0,0,0,0,0,0,0,0,0,0,0,0,0,0,0,0,0
0,10.1016/j.susmat.2022.e00455,Peoples R China,Hefei Univ Technol,SUSTAINABLE MATERIALS AND TECHNOLOGIES,10.681,7/10/2022,0,88,NaN,NaN,"In 0.5 M H2SO4, the crystalline Fe35Co25Ni25P7.5C7.5 shows superior catalytic activities and stability due to the strong corrosion resistance of high-entropy alloy, achieving a low overpotential of 88 mV at a current density of 10 mA cm-2","Normal,only acid.",0,0,0,C,Co,Fe,Ni,P,None,None,None,0,0,0,0,0,0,0,0,0,0,1,0,0,0,0,0,0,0,0,0,0,0,0,0,0,0,0,0,0,0,0,0,0,0,0,0,0,0,0,0,0,0,0,0,0,0,0,0,1,0,0
0,10.1016/j.apcatb.2020.119092,Peoples R China,Chinese Acad Sci,APPLIED CATALYSIS B-ENVIRONMENTAL,24.319,7/1/2020,47,13,12,15,"The remarkably low overpotentials of 12, 15 and 13 mV are required to achieve a current density of 10 mA cm(-2) in 1.0 M KOH, 1.0 M PBS and 0.5 M H2SO4, respectively","Normal,acid, alkaline and neutral.",0,0,0,C,N,P,Ru,None,None,None,None,1,0,0,1,0,0,0,0,1,0,0,0,0,1,0,0,0,0,0,0,0,0,0,0,0,0,0,0,0,0,0,0,1,0,0,0,0,0,0,0,0,0,0,0,0,0,0,0,0,0,0
1,10.1021/acsnano.2c07255,Peoples R China,Anhui Normal Univ,ACS NANO,18.027,9/9/2022,0,49,72,62,"It exhibits a low overpotential of 49 mV for the HER and 236 mV for the OER at a current density of 10 mA.cm(-2) in acidic pH, 72 mV for the HER and 219 mV at 10 mA.cm(-2) for the OER in alkaline pH, and 62 mV for the HER and 230 mV at 10 mA.cm(-2) for th","Normal,acid, alkaline and neutral.",1,1,0,Cu,Mo,S,Se,None,None,None,None,0,0,1,0,0,0,0,1,1,0,0,0,1,0,0,0,0,0,0,0,0,0,0,0,0,0,0,0,0,0,0,0,0,0,0,0,0,0,0,0,0,0,0,0,0,0,0,0,0,0,1
0,10.1016/j.ijhydene.2022.02.037,Peoples R China,Taiyuan Univ Technol,INTERNATIONAL JOURNAL OF HYDROGEN ENERGY,7.139,5/3/2022,4,66.6,NaN,NaN,"In 0.5 M H2SO4, CoMnP/NF only needed 66.6 mV overpotential to drive the current density of 10 mA cm(-2), with a Tafel slope of 38.8 mV dec(-1)","Normal,only acid.",0,0,0,Co,Mn,P,None,None,None,None,None,0,1,0,1,0,0,0,0,0,0,0,0,0,0,0,0,0,0,0,0,0,0,0,0,0,0,0,0,0,0,0,0,0,0,0,0,0,0,0,0,0,1,0,0,0,0,0,0,0,0,0
1,10.1016/j.ijhydene.2019.02.054,India,Dr Babasaheb Ambedkar Marathwada Univ,INTERNATIONAL JOURNAL OF HYDROGEN ENERGY,7.139,4/19/2019,24,214,400,NaN,"Significantly, Ni doped CZTS electrocatalyst exhibits low overpotential approximately 214 and 400 mV for the hydrogen evolution reactions (HER) in 0.5 M H2SO4 and 1 M KOH electrolyte solutions respectively, and 1.29 V vs RHE for the oxygen evolution react","Normal,acid and alkaline.",1,0,0,C,Cu,Zn,Sn,S,Ni,None,None,0,0,0,1,0,0,0,0,0,0,0,0,0,0,0,0,0,0,0,0,0,0,0,0,0,0,0,0,0,0,0,0,0,0,0,0,0,0,0,0,0,0,0,0,0,0,0,0,0,0,1
1,10.1016/j.ijhydene.2019.02.054,India,Dr Babasaheb Ambedkar Marathwada Univ,INTERNATIONAL JOURNAL OF HYDROGEN ENERGY,7.139,4/19/2019,24,300,445,NaN,overpotential 300 mV in 0.5 M H2SO4 and 445 mV in 1.0 M KOH towards HER and overpotential 1.54 V for the OER in 1 M KOH reaches at 10 mA/cm(2),"Normal,acid and alkaline.",1,0,0,C,Cu,Zn,Sn,S,Fe,None,None,0,0,0,1,0,0,0,0,0,0,0,0,0,0,0,0,0,0,0,0,0,0,0,0,0,0,0,0,0,0,0,0,0,0,0,0,0,0,0,0,0,0,0,0,0,0,0,0,0,0,1
0,10.1021/acssuschemeng.9b01952,Peoples R China,Qingdao Univ Sci & Technol,ACS SUSTAINABLE CHEMISTRY & ENGINEERING,9.224,8/2/2019,23,69,173,157,"For the mesoporous Mn-FeP catalyst, the overpotential is 69, 157, and 173 mV in H2SO4, PBS, and KOH electrolytes at 10 mA cm(-2), respectively, which is 21, 40, and 54 mV less than that of its counterpart mesoporous FeP","Normal,acid, alkaline and neutral.",0,1,0,Fe,Mn,P,None,None,None,None,None,0,0,0,1,0,0,0,1,0,0,0,0,1,0,0,0,0,0,0,0,0,0,0,0,0,0,0,0,0,0,0,0,0,0,0,0,0,0,0,0,0,0,0,0,0,0,0,0,0,0,0
0,10.1016/j.apcatb.2019.04.028,India,Council Sci & Ind Res Cent Mech Engn Res Inst,APPLIED CATALYSIS B-ENVIRONMENTAL,24.319,7/9/2019,114,194,NaN,NaN,"As, evident from the polarization curve, the VMSd required low overpotential of 194 and 206 mV to achieve benchmarking current density of 10 mA cm(-2) in acidic and basic medium, respectively","Normal,only acid.",1,1,0,Mo,S,V,None,None,None,None,None,0,0,1,1,1,0,0,0,0,0,0,1,1,0,0,0,0,0,0,0,0,0,0,0,0,0,0,0,0,0,0,0,0,0,0,0,0,0,0,0,0,0,0,0,0,0,0,0,0,0,0
0,10.1002/celc.201801166,Peoples R China,Anhui Normal Univ,CHEMELECTROCHEM,4.782,3/29/2019,27,77,NaN,NaN,"An overpotential of 77 mV at 10 mA cm(-2), and a Tafel slope of 67 mVdec(-1 )could be obtained in acid environment for the hydrogen evolution reaction","Normal,only acid.",0,0,0,Ag,C,Co,Mo,S,None,None,None,0,0,0,0,0,0,0,1,0,1,0,0,0,0,0,1,1,0,0,0,0,0,0,0,0,0,0,0,0,0,0,0,0,0,0,0,0,0,0,0,0,0,0,0,0,0,0,0,0,0,0
1,10.1021/acscatal.7b00662,Peoples R China,Wuhan Univ,ACS CATALYSIS,13.7,6/1/2017,261,44,62,NaN,"Nest-like NiCoP/CC requires over-potentials of 44 and 62 mV to reach the current density of 10 mA cm(-2) in acidic and alkaline media, respectively, toward HER For OER, the NiCoP/CC exhibits high active and durable performance with an overpotential of 242","Normal,acid and alkaline.",1,1,0,Co,Ni,P,None,None,None,None,None,0,1,0,0,0,0,0,0,0,0,0,0,0,0,0,0,0,0,0,0,0,0,0,0,0,0,0,0,0,0,0,0,0,0,0,0,1,0,0,0,0,1,0,0,0,0,0,0,0,0,1
1,10.1016/j.jechem.2022.04.052,Peoples R China,Qingdao Univ Sci & Technol,JOURNAL OF ENERGY CHEMISTRY,13.599,6/11/2022,1,37,25.6,NaN,"It was found that the oxygen vacancies amount can reach up to 38.2% over the Mn-doped CoO nanomaterials, resulting in ultra-high hydrogen evolution reaction (HER) and oxygen evolution reaction (OER) catalytic activity (HER: 25.6 and 37 mV at 10 mA cm-2; O","Normal,only acid.",1,1,0,Co,Mn,O,None,None,None,None,None,0,0,0,1,0,0,0,0,0,0,0,0,0,0,0,0,0,0,0,0,0,0,0,0,0,0,0,0,0,0,0,0,0,0,0,0,0,0,0,0,0,1,0,0,0,0,0,0,0,0,1
0,10.15251/DJNB.2022.173.799,Peoples R China,Guangdong Univ Technol,DIGEST JOURNAL OF NANOMATERIALS AND BIOSTRUCTURES,0.899,8/25/2022,0,134,NaN,NaN,"The MoS2/CNTs/CC catalyst prepared with the oxalic acid concentration of 5.625 mM shows the optimal HER activity, exhibiting the overpotential of 134 mV at a current density of 10 mA cm(-2), Tafel plots of 45.7 mV dec(-1), electrochemical double layer cap","Normal,only acid.",0,0,0,C,Mo,Na,O,S,None,None,None,0,0,1,1,0,0,0,0,0,0,0,0,0,0,0,0,0,0,0,0,0,0,0,0,0,0,0,0,0,0,0,0,1,0,0,0,1,0,0,0,0,1,0,0,0,0,0,0,0,0,0
0,10.1016/j.ijhydene.2022.01.201,Peoples R China,Fuzhou Univ,INTERNATIONAL JOURNAL OF HYDROGEN ENERGY,7.139,6/1/2022,1,92,100,NaN,"In a 0.5 mol/L H2SO4 electrolyte, the overpotential of Pd@MoS2/Mo2TiC2Tx was 92 mV with a Tafel slope of 60 mV/dec at a current density of 10 mA/cm(2)","Normal,only acid.",0,1,0,C,Mo,Pd,S,Ti,None,None,None,1,0,1,1,1,0,0,0,0,0,0,0,1,0,0,0,0,0,0,0,0,0,0,0,0,0,0,0,0,0,0,0,0,0,0,0,0,0,0,0,0,0,0,0,1,0,0,0,0,0,0
0,10.1016/j.electacta.2018.12.087,Peoples R China,Wenzhou Univ,ELECTROCHIMICA ACTA,7.336,2/5/2019,15,164,NaN,NaN,The as-obtained nickel/nickel phosphide/carbon cloth electrodes exhibit cathodic currents of 10 mA cm(-2) at the overpotential of 164 mV in a 0.5 M H2SO4 solution and the obtained Tafel plot has a slope of 76 mV dec(-1),"Normal,only acid.",0,0,0,C,Ni,O,S,None,None,None,None,1,0,0,1,0,0,0,0,0,0,0,0,0,0,0,0,0,0,0,0,0,0,0,0,0,0,0,0,0,0,0,0,0,0,0,0,1,0,0,0,0,0,0,0,0,0,0,0,0,0,0
0,10.1039/d0ra02530e,Peoples R China,Gansu Acad Sci,RSC ADVANCES,4.036,6/2/2020,4,76,NaN,NaN,"By introducing a nitrogen dopant and single-phase Ru metal simultaneously, high-efficiency electrocatalytic performance for hydrogen evolution reaction (HER) was implemented, where the electrocatalyst of N-RuS2/Ru exhibited a low onset overpotential of 76","Normal,only acid.",0,1,0,N,Ru,S,None,None,None,None,None,1,0,0,1,0,0,0,0,0,0,0,0,1,0,0,0,0,0,0,0,0,0,0,0,0,0,0,0,0,0,0,0,0,0,0,0,0,0,0,0,0,0,0,0,0,0,0,0,0,0,0
0,10.1039/c8ta07135g,Peoples R China,Wuhan Univ Technol,JOURNAL OF MATERIALS CHEMISTRY A,14.511,12/28/2018,23,58,NaN,NaN,"In particular, it achieves a low overpotential of 58 mV at -10 mA cm(-2), and a high exchange current density of 0.375 mA cm(-2) with good stability (up to 80000 s) in 0.5 M H2SO4","Normal,only acid.",0,0,0,C,Mo,Ni,O,None,None,None,None,1,0,0,1,0,0,0,0,1,0,0,0,0,0,0,0,0,0,1,0,0,0,0,0,0,0,0,0,0,0,0,0,0,0,0,0,0,0,0,0,0,0,0,0,0,0,0,0,0,0,0
0,10.1016/j.jcat.2019.12.031,Peoples R China,Tianjin Univ,JOURNAL OF CATALYSIS,8.047,3/30/2020,36,94,NaN,NaN,"Te-doped WS2 nanosheets used as excellent HER catalysts with an overpotential of 213 mV to drive a current density of 10 mA/cm(2), a small Tafel slope of 94 mV/dec, along with a superior stability in acid media","Normal,only acid.",1,1,0,S,Te,W,None,None,None,None,None,0,0,1,1,0,0,0,1,0,0,0,0,0,0,0,0,0,0,0,0,0,0,0,0,0,0,0,0,0,0,0,0,0,0,0,0,0,0,0,0,0,0,0,0,0,0,0,0,0,0,0
0,10.1002/anie.201913910,Peoples R China,Zhengzhou Univ,ANGEWANDTE CHEMIE-INTERNATIONAL EDITION,16.823,9/25/2020,287,58,13,18,"The unexpected low overpotentials of 13, 58, and 18 mV shown by RuNi/CQDs allow a current density of 10 mA cm(-2) in 1 m KOH, 0.5 m H2SO4, and 1 m PBS, respectively, for Ru loading at 5.93 mu gRu cm(-2)","Normal,acid, alkaline and neutral.",0,0,0,C,Cu,Mn,Ni,Ru,None,None,None,1,0,0,1,0,0,1,0,0,0,0,0,1,0,0,0,0,0,0,0,0,0,0,0,0,0,0,0,0,0,0,0,0,0,0,0,0,0,0,0,0,0,0,0,0,0,0,0,0,0,0
1,10.1021/acsami.7b10680,Peoples R China,Nanjing Univ,ACS APPLIED MATERIALS & INTERFACES,10.383,11/22/2017,60,98,NaN,NaN,"The catalyst shows good electrocatalytic activities for HER in 0.5 M H2SO4 and OER in 1 M KOH with overpotentials of 98 and 370 mV at a current density of 10 mA cm(-2) and the Tafel slopes of 74 and 79 mV dec(-1), respectively","Normal,acid and alkaline.",1,1,0,Co,P,N,C,None,None,None,None,1,0,1,0,0,0,0,1,0,1,0,0,0,0,0,1,1,0,0,0,0,0,0,0,0,0,0,0,0,0,0,0,0,0,0,0,0,0,0,0,0,0,0,0,1,0,0,0,0,0,1
0,10.1039/c8qi00134k,Peoples R China,Qingdao Univ Sci & Technol,INORGANIC CHEMISTRY FRONTIERS,7.779,7/26/2018,18,59,NaN,NaN,"Impressively, a low overpotential of 59 mV is achieved at current density of 10 mA cm(-2) in H2SO4, and a high mass current density of 3.75 mA g Pt-1 is obtained at an overpotential of 70 mV, which outperforms currently reported Pt-based catalysts in acid","Normal,only acid.",0,1,1,Ni,Fe,None,None,None,None,None,None,1,0,0,0,0,0,0,0,0,0,0,0,1,0,0,0,0,0,0,1,0,0,0,0,1,0,0,0,0,0,0,0,0,0,0,0,0,0,0,0,0,0,0,0,0,0,0,0,0,0,0
1,10.1016/j.electacta.2019.06.162,India,DY Patil Educ Soc Deemed Be Univ,ELECTROCHIMICA ACTA,7.336,9/4/2019,8,126.4,NaN,NaN,"Moreover, prepared electrode shows HER with overpotential 165.7 mV at current density 10 mA/cm(2) in acidic (1 M H3PO4) medium and demonstrates enhanced performance (126.4 mV overpotential) after 12 h catalytic stability","Normal,only acid.",0,1,0,Fe,O,None,None,None,None,None,None,0,0,0,1,1,0,0,0,0,0,0,0,0,0,0,0,0,0,0,1,0,0,0,0,0,0,0,0,0,0,0,0,0,0,0,0,0,1,0,0,0,1,0,0,0,0,0,0,0,0,1
0,10.1002/adfm.202107290,Peoples R China,Wuhan Univ,ADVANCED FUNCTIONAL MATERIALS,19.924,9/21/2021,13,73,114,NaN,"The resultant CuPor-RuN3 polymer delivers robust electrocatalytic hydrogen evolution reaction (HER) performance with outstanding durability and ultralow overpotentials of 73 and 114 mV at a current density of 10 mA cm(-2) in acidic and alkaline media, res","Normal,acid and alkaline.",0,0,0,Bi,Cu,N,O,Ru,V,None,None,0,0,0,0,0,1,0,0,0,0,0,0,1,1,0,0,0,0,0,0,0,0,0,0,0,0,0,0,0,0,0,0,0,0,0,0,0,0,0,0,0,0,0,0,0,0,0,0,0,0,0
0,10.1021/acs.inorgchem.1c02684,Peoples R China,Chinese Acad Sci,INORGANIC CHEMISTRY,5.436,2/28/2022,3,187,NaN,NaN,"Such beta-MoB2 nanosheets exhibit promising HER activity in acidic medium with an overpotential of 187 mV at a current density of 10 mA/cm(2) and a Tafel slope of 49.3 mV/decade, which is much better than that of the known bulk beta-MoB2 and even close to","Normal,only acid.",1,1,0,B,Cl,Mo,None,None,None,None,None,0,0,1,0,0,0,0,0,0,0,0,0,0,0,0,0,0,0,0,0,0,0,0,0,0,0,0,0,0,0,0,0,0,0,0,0,0,0,0,0,0,0,0,0,0,0,0,0,0,0,0
0,10.1002/ese3.1270,Peoples R China,Guiyang Univ,ENERGY SCIENCE & ENGINEERING,4.035,8/21/2022,0,103,NaN,NaN,"As an HER electrocatalyst, it delivers superior performance with an ultra-small onset overpotential of 103 mV, a small overpotential of 147 mV at 10 mA cm(-2), a low Tafel slope of 43.5 mV dec(-1), and long-term stability up to 18 h in 0.5 M H2SO4","Normal,only acid.",0,1,0,Mo,Ni,Se,None,None,None,None,None,1,1,1,1,0,0,0,0,0,0,0,0,1,0,0,0,0,0,0,0,0,0,0,0,0,0,0,0,0,0,0,0,0,0,0,0,0,0,0,0,0,1,0,0,1,0,0,0,0,0,0
0,10.1039/d0nj04512h,Peoples R China,Nanjing Normal Univ,NEW JOURNAL OF CHEMISTRY,3.925,1/11/2021,7,12,9,NaN,"To deliver a current density of 10 mA cm(-2) in 1 M HClO4 and 1 M KOH, Rh2Ir NDs require overpotentials of only 12 and 9 mV, respectively","Normal,acid and alkaline.",0,0,0,Ir,Rh,None,None,None,None,None,None,0,1,0,0,1,0,0,0,0,0,1,0,1,0,0,0,0,0,0,0,0,0,0,0,0,0,0,0,0,0,0,0,0,0,0,0,0,0,0,0,0,0,0,0,0,0,0,0,0,0,0
0,10.1021/acssuschemeng.8b01843,South Korea,Korea Univ,ACS SUSTAINABLE CHEMISTRY & ENGINEERING,9.224,12/28/2018,20,159,NaN,NaN,"Accordingly, electrochemical assessment of BNCNT/MoSx-HM reveals a overpotential of 159 mV at a current density of 10 mA cm(-2), a low Tafel slope of 41.1 mV dec(-1), and excellent stability in acidic conditions.","Normal,only acid.",0,0,0,C,Co,Mo,S,None,None,None,None,1,1,0,1,0,0,0,1,0,0,0,0,1,0,0,0,0,0,0,0,0,0,0,0,0,1,0,0,0,0,0,0,1,0,0,0,0,0,0,0,0,0,0,1,0,0,0,0,0,0,0
0,10.1016/j.electacta.2020.137167,CA 93106 USA,Univ Calif Santa Barbara,ELECTROCHIMICA ACTA,7.336,11/25/2020,13,66,110,131,"The as-deposited FeP film was able to support current density of -10 mA/cm(2) at overpotentials of 66 mV in 0.5 M sulfuric acid (H2SO4, pH-0.3), 131 mV in 1.0 M phosphate buffer (PB, pH-6.4) and 110 mV in 1.0 M potassium hydroxide (KOH, pH-14.0) solution,","Normal,acid, alkaline and neutral.",0,1,0,Fe,P,None,None,None,None,None,None,0,0,0,1,0,0,0,0,0,0,0,0,0,0,0,0,0,0,0,1,0,0,0,0,0,0,0,0,0,0,0,0,0,0,0,0,0,1,0,0,0,0,0,0,0,0,1,0,0,0,0
0,10.1002/aenm.201802553,Peoples R China,East China Univ Sci & Technol,ADVANCED ENERGY MATERIALS,29.698,2/15/2019,135,136,155,NaN,"Such an electrocatalyst exhibits superior and stable catalytic activity toward HER with small overpotentials of 136 mV in 0.5 M H2SO4 and 155 mV in 1 M KOH at 10 mA cm(-2), which is the best report for MoS2-C hybrid electrocatalysts to date","Normal,acid and alkaline.",0,0,0,C,Mo,S,None,None,None,None,None,0,0,1,0,0,0,0,1,0,0,0,0,1,0,0,0,0,0,0,0,0,0,0,0,0,0,0,0,0,0,0,0,0,0,0,0,0,0,0,0,0,0,0,0,0,0,0,0,0,0,0
0,10.1016/j.electacta.2020.135885,Peoples R China,Univ Jinan,ELECTROCHIMICA ACTA,7.336,3/17/2020,37,158,179,NaN,"The overpotentials of 158 and 179 mV were required to drive HER current density up to 10 mA cm(-2) in 0.5 M H2SO4 and 1.0 M KOH, respectively","Normal,acid and alkaline.",1,0,0,C,Mo,N,Ni,S,None,None,None,0,1,1,1,0,0,0,0,0,0,0,0,1,0,0,0,0,0,0,0,0,0,0,0,0,0,0,0,0,0,0,0,1,0,0,0,0,0,0,0,0,1,0,0,0,0,0,0,0,0,0
0,10.1021/acssuschemeng.8b06861,Peoples R China,Harbin Engn Univ,ACS SUSTAINABLE CHEMISTRY & ENGINEERING,9.224,5/8/2019,37,67,89,NaN,"It requires low overpotentials of 89 mV in the alkaline solution (1 M KOH) and 67 mV in the acidic solution (0.5 M H2SO4) to drive 10 mA cm(-2) with low Tafel slopes of 82 and 57 mV dec(-1), respectively","Normal,acid and alkaline.",0,1,1,Ni,P,None,None,None,None,None,None,0,1,1,1,0,0,0,0,0,0,0,0,1,0,0,0,0,0,0,0,0,0,0,0,0,0,0,0,0,0,0,0,0,0,0,0,0,0,0,0,0,0,0,0,0,0,0,0,0,0,0
0,10.1007/s10854-021-07519-5,Peoples R China,Changzhou Univ,JOURNAL OF MATERIALS SCIENCE-MATERIALS IN ELECTRONICS,2.779,1/21/2022,0,50.1,NaN,NaN,"RHE and the lowest overpotential of 50.1 mV at 10 mA cm(-2) in corrosive acidic electrolyte, which are comparable to those of commercial Pt/C (20 wt%)","Normal,only acid.",0,0,0,C,P,Ru,None,None,None,None,None,1,1,0,1,0,0,0,0,0,0,0,0,1,0,0,0,0,0,0,0,0,0,0,0,0,0,0,0,0,1,0,0,1,0,0,0,0,0,0,0,0,0,0,0,0,0,0,0,0,0,0
0,10.1016/j.nanoen.2017.06.002,Peoples R China,Xi An Jiao Tong Univ,NANO ENERGY,19.069,8/1/2017,150,54,92,NaN,"In particular, the catalyst with optimized doping amount exhibits ultra-low overpotentials of 54 and 92 mV at 10 mA cm(-2) in acidic and basic media, respectively, among many recently-reported CoP-based catalysts","Normal,only acid.",0,1,0,Ce,Co,P,None,None,None,None,None,0,0,0,0,0,0,0,0,0,0,0,0,0,0,0,0,0,0,0,0,0,0,0,0,0,0,0,0,0,0,0,0,0,0,0,0,0,0,0,0,0,0,0,0,0,0,0,0,0,0,0
0,10.1039/c9ta03719e,Peoples R China,Nanjing Xiaozhuang Univ,JOURNAL OF MATERIALS CHEMISTRY A,14.511,7/24/2019,31,60,20,NaN,"As a result, rGO-MoO3-x-MoRu pairs show outstanding HER performance with very low overpotentials of 20 and 60 mV at 10 mA cm(-2) under alkaline and acidic conditions, and maintain steady hydrogen bubble evolution continuously for 35 h","Normal,acid and alkaline.",0,0,0,C,Mo,O,Ru,None,None,None,None,0,0,0,0,0,1,0,0,0,0,0,0,0,0,0,0,0,0,0,0,0,0,0,0,0,0,0,0,0,1,0,0,0,0,0,0,0,0,0,0,0,0,0,0,0,0,0,0,0,0,0
0,10.1016/j.jelechem.2019.04.068,Peoples R China,Shanghai Univ,JOURNAL OF ELECTROANALYTICAL CHEMISTRY,4.598,6/18/2019,8,168,NaN,NaN,"With an optimal G/GH ratio of 0.6, Mo2C/NC-0.6 nanoparticles exhibit a low onset reduction potential of 95 mV with a Tafel slope of 79.2 mV dec(-1), an over potential of 168 mV at cathodic current density of 10 mA cm(-2) and good stability in acidic media","Normal,only acid.",1,1,0,C,Mo,N,None,None,None,None,None,1,0,0,0,0,0,0,0,0,0,0,0,0,0,0,0,0,0,0,0,0,0,0,0,0,0,0,0,0,0,0,0,0,0,0,0,0,0,0,0,0,1,0,0,0,0,0,0,0,0,0
0,10.1016/j.ijhydene.2019.10.167,Peoples R China,Hunan Univ,INTERNATIONAL JOURNAL OF HYDROGEN ENERGY,7.139,2/27/2020,18,241,NaN,NaN,"Furthermore, the PR MoS2 shows a significantly enhanced HER electrocatalytic activity and good stability in 0.5 M H2SO4 solution with a small overpotential of 241 mV at a current density of 10 mA cm(-2)","Normal,only acid.",1,0,0,Mo,S,None,None,None,None,None,None,0,0,0,1,0,0,1,0,0,0,0,0,0,0,0,0,0,0,0,0,0,0,0,0,0,0,0,0,0,0,0,0,0,0,0,0,0,0,0,0,0,0,0,0,0,0,0,0,1,0,0
0,10.1039/c9se01182j,Peoples R China,Harbin Inst Technol,SUSTAINABLE ENERGY & FUELS,6.813,6/1/2020,7,20,40,NaN,"With only 1/40 Pt loading of commercial 20% Pt/C, the as-prepared PtCu/CoP catalyst outperforms the Pt/C catalyst, requiring an overpotential as low as 20 mV to reach a current density of 10 mA cm(-2), and showing a smaller Tafel slope of 28 mV dec(-1) in","Normal,only acid.",0,0,0,Co,Cu,P,Pt,None,None,None,None,1,0,1,0,0,0,0,0,0,0,1,0,0,0,0,0,0,0,0,0,0,0,0,0,0,0,0,0,0,0,0,0,0,0,0,0,0,0,0,0,0,0,0,0,0,0,0,0,0,0,0
0,10.1002/adfm.201807976,South Korea,Yonsei Univ,ADVANCED FUNCTIONAL MATERIALS,19.924,2/21/2019,200,60,75,123,"This 2D CoP/NiCoP/NC catalyst exhibits versatile HER electroactivity with very low overpotentials of 75, 60, and 123 mV in 1 m KOH, 0.5 m H2SO4, and 1 m PBS electrolytes, respectively, delivering a current density of 10 mA cm(-2) for HER","Normal,acid, alkaline and neutral.",0,0,0,C,Co,N,Ni,P,None,None,None,0,0,1,1,0,0,0,1,0,0,0,0,1,0,0,0,0,0,0,1,0,0,0,0,0,0,0,0,0,0,0,0,0,0,0,0,0,0,0,0,0,0,0,0,0,0,0,0,0,0,0
0,10.1021/acs.jpcc.6b02818,Peoples R China,China Univ Petr,JOURNAL OF PHYSICAL CHEMISTRY C,4.177,6/16/2016,61,59,NaN,NaN,"The distinctive design of the Zr-MOF stabilized MoSx composite enables remarkable electrochemical HER activity with a Tafel slope of 59 mV.dec(-1), a lower onset potential of nearly 125 mV, and a cathode current of 10 mA.cm(-2) at an overpotential of 200 ","Normal,only acid.",1,1,0,Mo,Zr,None,None,None,None,None,None,0,0,1,1,0,0,0,1,0,0,0,0,0,0,0,1,1,0,0,0,0,0,0,0,0,0,0,0,0,0,0,0,0,0,0,0,0,0,0,0,0,1,0,0,1,0,0,0,0,0,0
0,10.1039/d1ta06574b,Peoples R China,Shenzhen Univ,JOURNAL OF MATERIALS CHEMISTRY A,14.511,10/25/2021,6,76.5,67.2,71.1,"Owing to the well dispersed active site CoP and the excellent 3D FeP substrate with high porosity and conductivity, the present CoP@3DOM-FeP demonstrated high efficiency in the electrocatalytic HER, with overpotentials as low as of 67.2, 71.1 and 76.5 mV ","Normal,acid, alkaline and neutral.",0,0,0,Co,Fe,P,S,None,None,None,None,1,1,0,1,0,0,0,1,0,1,0,0,0,0,0,1,0,0,0,0,0,0,0,0,0,0,0,0,0,0,0,0,0,0,0,0,0,0,0,0,0,0,0,0,1,0,0,0,0,0,0
0,10.1039/d0ta06632j,Peoples R China,Wuhan Univ Technol,JOURNAL OF MATERIALS CHEMISTRY A,14.511,10/13/2020,31,42,24,NaN,"As expected, our electrocatalyst requires very small overpotentials (24 mV in 1.0 M KOH and 42 mV in 0.5 M H2SO4) to achieve the current density of 10 mA cm(-2)","Normal,acid and alkaline.",0,0,0,C,Cu,Pt,None,None,None,None,None,0,0,0,1,0,0,0,1,0,0,1,0,0,0,0,1,1,0,0,0,0,0,0,0,0,0,0,0,0,0,0,0,0,0,0,0,0,0,0,0,0,0,0,0,0,0,0,0,0,0,0
0,10.1016/S1872-5805(20)60477-2,Peoples R China,Chengdu Sci & Technol Dev Ctr CAEP,NEW CARBON MATERIALS,3.7,4/15/2020,3,75,NaN,NaN,02 g CoNiO2/NCNT) exhibited the best performance with an onset-overpotential of 44 mV and an overpotential of 75 mV at a current density of 10 mA cm(-2) in 0.5 M H2SO4,"Normal,only acid.",0,1,0,C,Co,N,Ni,O,P,None,None,1,0,0,1,0,0,0,0,0,0,0,0,0,0,0,0,0,0,0,0,0,0,0,0,0,0,0,0,0,0,0,0,1,0,0,0,0,0,0,1,0,0,0,0,0,0,0,0,0,0,0
