Repository: ruiding-uchicago/InCrEDible-MaT-GO

# InCrEDible-MaT
Code/Database of &lt;Obtaining Material Design Insights of Electrocatalysts for Hydrogen Energy by a Novel Approach: Data Science Workflow based on the Internet >
Python version: 3.9.12
Package versions in package_version.txt

File: Train Models and Blackbox Intepretation/R/5# Alkaline OER/Alkaline_OER.csv (part 1 of 26)
Warning_OER,DOI,Country,Facility,Journal_Name,IF,Indexed_Date,Cited_Time,Acid_OVP,Alkaline_OVP,Neutral_OVP,Remark_Sentence,Bug_Note,Irregular_Abnormal_Value,Irregular_Multiple_Value,Irregular_Multiple_Keywords,Element_1,Element_2,Element_3,Element_4,Element_5,Element_6,Element_7,Element_8,Judge_Nanoparticles,Judge_3D,Judge_2D,Judge_1D,Judge_Urchin,Judge_SAC,Judge_QD,Judge_Hollow,Judge_Core_Shell,Judge_Template,Judge_alloy,Judge_Functionalized,Judge_heterostructures,Judge_Polymer_Complex_Chelate,Judge_Biomass_Slag,Judge_MOF,Judge_COF,Judge_Conductive_Polymer,Judge_Polymetal,Judge_Hydroxide_Oxyhydroxide,Judge_oxalate,Judge_Spinel,Judge_Perovskite,Judge_Pyrochlore,Judge_Prussian_Blue,Judge_Amorphous,Judge_Ultrasound,Judge_Plasma,Judge_Graphdiyne,Judge_Graphene,Judge_c3n4,Judge_MXene,Judge_CNT,Judge_IL,Judge_Organic_Inorganic,Judge_Steel,Judge_Carbon_Cloth,Judge_Film,Judge_Molten,Judge_Co_Precipitation,Judge_Electrospin,Judge_Hydrothermal,Judge_Microwave,Judge_Spray,Judge_Phys_Chem_Deposition,Judge_Light_Deposition,Judge_Electrochemical_Deposition,Judge_Electrochemical_Corrosion,Judge_Etching,Judge_Sol_Gel,Warning_OER
1,10.3390/catal11040500,Sweden,Umea Univ,CATALYSTS,4.501,4/30/2021,1,NaN,320,NaN,"When the NiCo@CNTs/CF electrode was used as an anode in OER, after the anodization step, the electrode required a small overpotential of 320 mV to reach the current density of 10 mA cm(-2) and demonstrated excellent stability over a long testing time (tot","Normal,only alkaline.",1,0,0,C,Co,Ni,O,None,None,None,None,0,1,0,1,0,0,0,0,0,0,0,0,0,0,0,0,0,0,0,0,0,0,0,0,0,0,0,0,0,0,0,0,1,0,0,0,0,0,0,0,0,0,0,0,0,0,0,0,0,0,1
1,10.1557/jmr.2017.390,Peoples R China,Shaanxi Normal Univ,JOURNAL OF MATERIALS RESEARCH,2.909,4/3/2018,11,NaN,310,NaN,The catalysts display high activity with a current density of 10 mA/cm(2) at an overpotential of 310 mV and a small Tafel slope of 68.9 mV/dec in alkaline condition,"Normal,only alkaline.",1,1,0,O,Co,None,None,None,None,None,None,0,1,0,1,1,0,0,1,0,1,0,0,0,0,0,0,0,0,0,0,0,0,0,0,0,0,0,0,0,0,0,0,0,0,0,0,0,0,0,0,0,0,0,0,0,0,0,0,0,0,1
1,10.1149/2162-8777/ac1c9e,Peoples R China,Univ Sci & Technol Beijing,ECS JOURNAL OF SOLID STATE SCIENCE AND TECHNOLOGY,2.483,8/28/2021,0,NaN,238,NaN,"The resulting Ni2P-Ni5P4 catalyst exhibited a reasonable overpotential of 107 mV and a superior low overpotential of 238 mV at 10 mA cm(-2) for hydrogen evolution reaction and oxygen evolution reaction in 1 M KOH, respectively","Normal,only alkaline.",1,1,0,O,Ru,None,None,None,None,None,None,0,0,0,0,1,0,0,0,0,0,0,0,1,0,0,0,0,0,0,0,0,0,0,0,0,0,0,0,0,0,0,0,0,0,0,0,0,0,0,0,0,1,0,0,0,0,0,0,0,0,1
1,10.1088/1361-6528/ab8667,South Korea,Yeungnam Univ,NANOTECHNOLOGY,3.953,5/28/2020,10,NaN,270,NaN,"The well crystalline, porous nature of NiCo2O4, NiCo2 S-4, and NiCo2Se4 electrocatalysts with one dimensional (1D) structural morphology affords overpotentials of 346 mV, 309 mV and 270 mV at current density of 10 mA cm(-2) in 1 M KOH","Normal,only alkaline.",1,1,0,Co,Ni,O,Se,None,None,None,None,0,0,0,1,0,0,0,1,0,0,0,1,0,0,0,0,0,0,0,0,0,0,0,0,0,0,0,0,0,0,0,0,0,0,0,0,0,0,0,0,0,1,0,0,0,0,0,0,0,0,1
1,10.1088/1361-6528/aab6ff,Peoples R China,Jinan Univ,NANOTECHNOLOGY,3.953,12/28/2018,34,NaN,317,NaN,"The as-synthesized Ni3S2 NWs/Ni exhibits a low overpotential of 81 and 317 mV to render a current density of 10 mA cm(-2) for the HER and OER, respectively, in 1.0 mol l(-1) KOH solution","Normal,only alkaline.",1,1,0,Ni,S,None,None,None,None,None,None,0,1,0,1,0,0,0,0,0,0,0,0,0,0,0,0,0,0,0,0,0,0,0,0,0,0,0,0,0,0,0,0,0,0,0,0,0,0,0,0,0,0,0,0,0,0,0,0,0,0,1
1,10.1063/1674-0068/31/cjcp1805127,Peoples R China,Tsinghua Univ,CHINESE JOURNAL OF CHEMICAL PHYSICS,1.09,12/28/2018,17,NaN,310,NaN,"As expected, the optimized Co3O4 nanosheets can catalyze the OER efficiently with a low overpotential of 310 mV at current density of 10 mA/cm(2) and remarkable long-term stability in 1.0 mol/L KOH.","Normal,only alkaline.",1,0,0,Co,O,None,None,None,None,None,None,0,0,1,0,0,0,0,0,0,0,0,0,1,0,0,0,0,0,0,0,0,0,0,0,0,0,0,0,0,0,0,0,0,0,0,0,0,0,0,0,0,0,0,0,0,0,0,0,0,0,1
1,10.1039/d2se00665k,India,Natl Inst Sci Educ & Res NISER,SUSTAINABLE ENERGY & FUELS,6.813,7/27/2022,0,NaN,317,NaN,The as-synthesized electrocatalyst exhibits remarkable catalytic performance towards the oxygen evolution reaction (OER) and needed only 317 mV overpotential at a current density of 10 mA cm(-2) in 1 M KOH electrolyte,"Normal,only alkaline.",1,0,0,Co,Te,None,None,None,None,None,None,0,0,0,0,0,0,0,0,0,0,0,0,0,0,0,0,0,0,0,0,0,0,0,0,1,0,0,0,0,0,0,0,0,0,0,0,0,0,0,0,0,1,0,0,0,0,0,0,0,0,1
1,10.1039/d2nj02165j,Peoples R China,Northwest Normal Univ,NEW JOURNAL OF CHEMISTRY,3.925,7/1/2022,0,NaN,318,NaN,"In alkaline medium, the Co3Ni1B-rGO catalyst exhibits superior OER activity with a low overpotential of 318 mV at a current density of 10 mA cm(-2), and stability up to at least 16 hours","Normal,only alkaline.",1,0,0,B,Co,Ni,C,None,None,None,None,0,0,1,0,1,0,0,0,0,0,0,0,0,0,0,0,0,0,0,0,0,0,0,0,0,1,0,0,0,1,0,0,0,0,0,0,0,0,0,0,0,0,0,0,1,0,0,0,0,0,1
1,10.1039/d2nj00473a,Peoples R China,Huazhong Agr Univ,NEW JOURNAL OF CHEMISTRY,3.925,4/20/2022,0,NaN,290,NaN,"This Fe-CoP/C composite exhibits a favorable OER performance in 1 M KOH with a low overpotential of 290 mV at 10 mA cm(-2), which is better than that of counterparts without Fe and 2D morphology","Normal,only alkaline.",1,0,0,C,Co,Fe,P,None,None,None,None,1,0,1,0,0,0,0,1,0,0,0,0,0,0,0,1,1,0,0,1,0,0,0,0,0,0,0,0,0,0,0,0,0,0,0,0,0,0,0,0,0,0,0,0,0,0,0,0,0,0,1
1,10.1039/d2dt00138a,Peoples R China,North Univ China,DALTON TRANSACTIONS,4.569,3/17/2022,0,NaN,192,NaN,"It is worth noting that the as-developed F-P-Co3O4/NF materials exhibit outstanding catalytic activity for overpotentials of 192 and 110 mV at a current density of 10 mA cm(-2) for the oxygen evolution reaction and the hydrogen evolution reaction in 1 M KOH, respectively","Normal,only alkaline.",1,1,0,Co,F,O,P,None,None,None,None,0,1,1,0,0,0,0,0,0,0,0,0,0,0,0,0,0,0,0,0,0,0,0,0,0,0,0,0,0,0,0,0,0,0,0,0,0,0,0,0,0,0,0,0,0,0,0,0,0,0,1
1,10.1039/d1ta04713b,Peoples R China,Dalian Univ Technol,JOURNAL OF MATERIALS CHEMISTRY A,14.511,10/2/2021,8,165,209,NaN,"Thanks to the unique hierarchical structure, CoP-MnP synergism, and superhydrophilicity and superaerophobicity of the CoMnP/Ni2P/NF arrays, the optimized CoMnP/Ni2P/NF shows high activity for the hydrogen evolution reaction (HER) and oxygen evolution reac","Normal,acid and alkaline.",1,1,0,Ni,Co,Mn,P,None,None,None,None,0,1,1,1,0,0,0,0,0,0,0,0,1,0,0,0,0,0,0,0,0,0,0,0,0,0,0,0,0,0,0,0,0,0,0,0,0,0,0,0,0,1,0,0,0,0,0,0,0,0,1
1,10.1039/d1ta02149d,South Korea,Pohang Univ Sci & Technol POSTECH,JOURNAL OF MATERIALS CHEMISTRY A,14.511,5/17/2021,10,NaN,234,NaN,"As an alkaline oxygen evolution reaction (OER) catalyst, NiFeVP showed a low overpotential of 234 mV to generate 10 mA cm(-2) compared to NiFeP (249 mV) with a Tafel slope of 34.4 mV dec(-1)","Normal,only alkaline.",1,1,0,Co,Fe,Ni,O,P,V,None,None,0,0,1,0,0,0,0,0,0,0,1,0,0,0,0,0,0,0,0,0,0,0,0,0,0,0,0,0,0,0,0,0,0,0,0,0,0,0,0,0,0,0,0,0,0,0,0,0,0,0,1
1,10.1039/d1qi00500f,Peoples R China,Shandong Univ,INORGANIC CHEMISTRY FRONTIERS,7.779,7/11/2021,6,NaN,296,NaN,"Herein, we report a novel approach to fabricate 1D nitrogen-doped carbon coated ternary NiCo2O4 nanorods (NiCo2O4@NC) derived from metal-organic frameworks (MOFs), which display a low overpotential (eta approximate to 296 mV @10 mA cm(-2)), a small Tafel slope (53 mV dec(-1)) and excellent durability for OER in an alkaline medium, which is higher than for a commercially available Ir/C electrocatalyst (eta approximate to 350 mV @10 mA cm(-2))","Normal,only alkaline.",1,1,0,C,Co,N,Ni,O,None,None,None,0,0,0,1,0,0,0,1,0,0,0,0,0,0,0,1,1,0,0,0,0,0,0,0,0,0,0,0,0,0,0,0,0,0,0,0,0,0,0,0,0,0,0,0,0,0,0,0,0,0,1
1,10.1039/d1nj00613d,Peoples R China,Jiangnan Univ,NEW JOURNAL OF CHEMISTRY,3.925,5/17/2021,3,NaN,311,NaN,"The well-defined Co2P@CoNPC hybrids exhibited good electro-catalytic performance in oxygen evolution reactions (OERs), which afford low overpotential in 1.0 M KOH on a glass carbon electrode (eta@10 mA cm(-2) = 311 mV) with a Tafel slope of 78 mV dec(-1), attributing to the synergistic effects of stabilized Co2P and heteroatom-doped two-dimensional carbon nanosheets.","Normal,only alkaline.",1,0,0,C,Co,N,P,None,None,None,None,1,0,1,1,0,0,0,0,0,0,0,0,1,1,0,1,1,0,0,0,0,0,0,0,0,0,0,0,0,0,0,0,0,0,0,0,0,0,0,0,0,0,0,0,0,0,0,0,0,0,1
1,10.1039/d1dt03023j,Peoples R China,Hubei Normal Univ,DALTON TRANSACTIONS,4.569,10/13/2021,12,NaN,175,NaN,Ni3S2@Ni2P/MoS2 only requires a low overpotential (eta(10)) of 175 mV at a current density of 10 mA cm(-2) in 1.0 M KOH solution and the stable duration exceeds 40 h,"Normal,only alkaline.",0,0,0,Ni,P,S,None,None,None,None,None,0,1,0,1,0,0,0,0,0,0,0,0,1,0,0,0,0,0,0,0,0,0,0,0,0,0,0,0,0,0,0,0,0,0,0,0,0,0,0,0,0,1,0,0,0,0,0,0,0,0,1
1,10.1039/d0ta09892b,Peoples R China,Shaanxi Univ Sci & Technol,JOURNAL OF MATERIALS CHEMISTRY A,14.511,2/24/2021,10,NaN,293,NaN,The newly synthesized YS-PBA exhibited outstanding OER performance with a low overpotential of 293 mV to deliver a current density of 10 mA cm(-2) and long-term durability (120 h) in alkaline media,"Normal,only alkaline.",1,0,0,I,P,V,None,None,None,None,None,0,0,0,0,0,0,0,0,1,0,0,0,0,0,0,0,0,0,0,0,0,0,0,0,1,0,0,0,0,0,0,0,0,0,0,0,0,0,0,0,0,0,0,0,0,0,0,0,0,0,1
1,10.1039/d0ta08631b,Peoples R China,Shandong First Med Univ,JOURNAL OF MATERIALS CHEMISTRY A,14.511,2/10/2021,9,NaN,231,NaN,"It shows excellent activity for both the oxygen and hydrogen evolution reactions in alkaline solution, which only require overpotentials of 231 +/- 3 mV and 86 +/- 8 mV to deliver 10 mA cm(-2), respectively","Normal,only alkaline.",0,1,0,Fe,Ni,O,P,Ru,None,None,None,0,0,0,0,0,0,0,0,0,0,0,0,1,0,0,0,0,0,0,0,0,0,0,0,0,0,0,0,0,0,0,0,0,0,0,0,0,0,0,0,0,0,0,0,0,0,0,0,0,0,1
1,10.1039/d0ra05950a,Peoples R China,Beijing Univ Chem Technol,RSC ADVANCES,4.036,9/1/2020,9,NaN,269,NaN,The Co3O4@CoWP/CC electrode achieves a current density of 10 mA cm(-2)at a low overpotential of 269 mV for the OER and -10 mA cm(-2)at 118 mV for the HER in 1.0 M KOH solution,"Normal,only alkaline.",1,1,0,C,Co,O,P,W,None,None,None,1,0,0,1,0,0,0,0,0,0,0,0,0,0,0,0,0,0,0,0,0,0,0,0,0,0,0,0,0,0,0,0,0,0,0,0,1,0,0,0,0,0,0,0,0,0,0,0,0,0,1
1,10.1039/d0qm00635a,Peoples R China,Fudan Univ,MATERIALS CHEMISTRY FRONTIERS,8.683,3/17/2021,12,NaN,256,NaN,"The optimal MoP/NiFeP HSs present efficient bifunctional electrocatalytic performance with low overpotentials of 73 and 256 mV to achieve 10 mA cm(-2) for the HER and OER in 1 M KOH, respectively","Normal,only alkaline.",1,1,0,Fe,Ni,P,None,None,None,None,None,0,0,0,1,0,0,0,1,0,0,0,0,1,0,0,0,0,0,0,0,0,0,0,0,0,0,0,0,0,0,0,0,0,0,0,0,0,0,0,0,0,0,0,0,0,0,0,0,0,0,1
1,10.1039/d0nj04934d,Peoples R China,Jiangsu Univ,NEW JOURNAL OF CHEMISTRY,3.925,1/11/2021,4,NaN,295,NaN,"The optimized precatalyst shows an excellent electrocatalytic performance, delivering a current density of 10 mA cm(-2) at a low overpotential of 295 mV with a small Tafel slope of 61.3 mV dec(-1) in 1 M KOH","Normal,only alkaline.",1,0,0,C,Fe,Co,None,None,None,None,None,0,0,0,1,0,0,0,0,0,0,0,0,0,0,0,0,0,0,0,0,0,0,0,0,0,0,0,0,0,0,0,0,0,0,0,0,0,0,0,0,0,0,0,0,0,0,0,0,0,0,1
1,10.1039/d0na00648c,Peoples R China,Yangzhou Univ,NANOSCALE ADVANCES,5.598,1/11/2021,3,NaN,344,NaN,"The Mo-N-CNT achieves a current density of 10 mA cm(-2) with an overpotential of 344 mV, Tafel slope of 64 mV dec(-1), and current density retention of 79% during the oxidation in an alkaline electrolyte for 80 h","Normal,only alkaline.",1,0,0,C,Mo,N,None,None,None,None,None,1,0,0,1,0,0,0,0,0,0,0,1,1,0,0,0,0,0,0,0,0,0,0,0,0,0,0,0,0,0,0,0,1,0,0,0,0,0,0,0,0,0,0,0,0,0,0,0,0,0,1
1,10.1039/c9ta09283h,Peoples R China,Harbin Inst Technol,JOURNAL OF MATERIALS CHEMISTRY A,14.511,11/19/2019,113,NaN,246,NaN,"As a result, the overpotentials at a current density of 10 mA cm(-2) are 58 and 246 mV for the hydrogen evolution reaction (HER) and oxygen evolution reaction (OER) in 1 M KOH, respectively","Normal,only alkaline.",1,1,0,Co,Ni,P,None,None,None,None,None,0,0,0,1,0,0,0,0,0,0,0,0,1,0,0,0,0,0,0,0,0,0,0,0,0,0,0,1,0,0,0,0,0,0,0,0,0,0,0,0,0,0,0,0,0,0,0,0,0,0,1
1,10.1039/c9ta06704c,Peoples R China,HUST,JOURNAL OF MATERIALS CHEMISTRY A,14.511,9/4/2019,27,NaN,210,NaN,"The as-formed oxygen-abundant FePi/NiFeP synergy contributes to the enhanced catalytic activity, which requires only 210 mV and 270 mV to achieve 10 mA cm(-2) and 100 mA cm(-2) in 1.0 M KOH, respectively","Normal,only alkaline.",1,1,0,Fe,Ni,P,None,None,None,None,None,0,0,0,1,0,0,0,0,0,0,0,0,0,0,0,0,0,0,0,0,0,0,0,0,0,0,0,0,0,0,0,0,0,0,0,0,0,0,0,0,0,0,0,0,0,0,0,0,1,0,1
1,10.1039/c9ta01347d,Peoples R China,Nanjing Univ,JOURNAL OF MATERIALS CHEMISTRY A,14.511,7/9/2019,33,NaN,266,NaN,"By adjusting the atomic ratios of Co/Fe elements, we found that the Co3Fe1N/graphene catalyst exhibited the highest activity for the OER under alkaline conditions among the CoxFeyN/graphene samples, showing the lowest overpotential of 266 mV at 10 mA cm(-","Normal,only alkaline.",1,0,0,C,Co,Fe,N,None,None,None,None,1,0,0,1,0,0,0,0,0,0,0,0,1,0,0,0,0,0,0,0,0,0,0,0,0,0,0,0,0,1,0,0,0,0,0,0,0,0,0,0,0,0,0,0,0,0,0,0,0,0,1
1,10.1039/c9se00928k,Peoples R China,Jilin Univ,SUSTAINABLE ENERGY & FUELS,6.813,1/6/2020,7,NaN,226,NaN,"Low overpotentials of 256, 271, and 226 mV at 10 mA cm(-2) can be achieved over FeCoCuOx supported on a GCE, a Pt electrode, and Ni foam, respectively, in an alkaline electrolyte","Normal,only alkaline.",1,1,0,Ni,Fe,Cu,Co,O,None,None,None,0,1,0,1,0,0,0,0,0,0,0,0,0,0,0,0,0,0,0,0,0,0,0,0,0,0,0,0,0,0,0,0,0,0,0,0,0,0,0,0,0,0,0,0,0,0,0,0,0,1,1
1,10.1039/c9se00228f,Peoples R China,Beijing Univ Posts & Telecommun,SUSTAINABLE ENERGY & FUELS,6.813,8/8/2019,41,NaN,203,NaN,"Benefiting from the well-exposed electroactive sites, fast transport of catalysis-relevant species and strong synergistic catalytic effect between NiS and MoS2, the as-prepared NiS-MoS2 HNSAs/CC exhibits excellent electrocatalytic performance for water splitting in 1 mol L-1 KOH, presenting an overpotential of 106 mV for the hydrogen evolution reaction and 203 mV for the oxygen evolution reaction at 10 mA cm(-2), and superior kinetics for them with a Tafel slope of 56.7 and 77.4 mV dec(-1), respectively","Normal,only alkaline.",1,1,0,C,Mo,Ni,S,None,None,None,None,0,1,1,1,0,0,0,0,0,0,0,0,1,0,0,0,0,0,0,0,0,0,0,0,0,0,0,0,0,0,0,0,0,0,0,0,1,0,0,0,0,0,0,0,0,0,0,0,0,0,1
1,10.1039/c9ra07535f,Peoples R China,Univ Sci & Technol Beijing,RSC ADVANCES,4.036,2/12/2020,3,NaN,321,NaN,"In particular, Au@Co2P has a small overpotential of 321 mV at 10 mA cm(-2) in 1 M KOH aqueous solution at room temperature, which is about 95 mV less than pure Co2P","Normal,only alkaline.",1,1,0,Au,Co,P,None,None,None,None,None,1,0,0,1,0,0,0,0,1,0,0,0,0,0,0,0,0,0,0,0,0,0,0,0,0,0,0,0,0,0,0,0,0,0,0,0,0,0,0,0,0,0,0,0,0,0,0,0,0,0,1
1,10.1039/c9qi01367a,Peoples R China,Chinese Acad Sci,INORGANIC CHEMISTRY FRONTIERS,7.779,1/3/2020,15,NaN,259,NaN,"Benefiting from the dual-modified electronic structure of the surface active sites of NiFe-LDHs, the as-obtained catalyst showed excellent electrocatalytic activity for the OER, only demanding a low overpotential of 259 mV to achieve 10 mA cm(-2) in 1.0 M KOH.","Normal,only alkaline.",1,0,0,Fe,Ni,None,None,None,None,None,None,0,1,0,0,1,0,0,0,0,0,0,1,0,0,0,0,0,0,0,1,0,0,0,0,0,0,0,0,0,0,0,0,0,0,0,0,0,0,0,0,0,1,0,0,0,0,0,0,0,0,1
1,10.1039/c9qi00325h,Peoples R China,Zhejiang Sci Tech Univ,INORGANIC CHEMISTRY FRONTIERS,7.779,8/26/2019,49,NaN,315,NaN,The abundant oxygen vacancy containing Co3O4 quantum dots exhibit excellent catalytic activity for the OER with a lower overpotential (315 mV at 10 mA cm(-2)) along with faster reaction kinetics (Tafel slope of 49 mV dec(-1)) in alkaline medium,"Normal,only alkaline.",1,0,0,Co,O,None,None,None,None,None,None,0,0,0,1,0,0,1,0,0,0,0,0,0,0,0,0,0,0,0,0,0,0,0,0,0,0,0,0,0,0,0,0,0,0,0,0,0,0,0,0,0,0,0,0,0,0,0,0,0,0,1
1,10.1039/c9nr07967j,Peoples R China,Huazhong Univ Sci & Technol,NANOSCALE,8.307,12/9/2019,25,NaN,271,NaN,"The hybrid NiCoP/C@FeOOH catalyst exhibits very high OER activity with a low overpotential of 271 mV for producing a current density of 10 mA cm(-2) in 1 M KOH aqueous solution, markedly surpassing the individual counterparts of pure NiCoP/C nanocages and bare FeOOH","Normal,only alkaline.",1,0,0,Fe,O,None,None,None,None,None,None,1,0,0,1,0,0,0,1,0,0,0,0,1,0,0,1,0,0,0,0,0,0,0,0,0,0,0,0,0,0,0,0,0,0,0,0,0,0,0,0,0,0,0,0,0,0,0,0,0,0,1
1,10.1039/c9dt04633j,Peoples R China,China Univ Petr,DALTON TRANSACTIONS,4.569,6/12/2020,18,NaN,274,NaN,"As expected, the as-prepared 2D NiFe0.1O nanosheets with grain boundary defects exhibit enhanced OER activity (274 mV@10 mA cm(-2)) compared with the oxide electrocatalyst reported in 1.0 M KOH owing to the advantages of abundant active sites","Normal,only alkaline.",1,0,0,Fe,Ni,O,None,None,None,None,None,0,1,1,0,0,0,0,0,0,0,0,0,0,0,0,0,0,0,0,0,0,0,0,0,0,0,0,0,0,0,0,0,0,0,0,0,0,0,0,0,0,0,0,0,0,0,0,0,0,0,1
1,10.1039/c8ta00622a,Peoples R China,Tianjin Univ,JOURNAL OF MATERIALS CHEMISTRY A,14.511,12/28/2018,87,NaN,245,NaN,"Owing to the bicontinuous nanostructure, amorphous atomic arrangement, metallic nature, and the substitution of Ni by Fe, np-(Ni0.67Fe0.33)(4)P-5 exhibits excellent catalytic performance with the overpotentials of 245 mV and 120 mV at the current density ","Normal,only alkaline.",1,1,0,Fe,Ni,P,None,None,None,None,None,0,1,0,1,0,0,0,0,0,0,1,0,0,0,0,0,0,0,0,0,0,0,0,0,0,1,0,0,0,0,0,0,0,0,0,0,0,0,0,0,0,0,0,0,0,0,0,1,0,0,1
1,10.1039/c8qi01335g,Peoples R China,Univ Jinan,INORGANIC CHEMISTRY FRONTIERS,7.779,6/4/2019,27,NaN,277,NaN,The as-prepared sample obtained by using optimized preparation conditions exhibits outstanding HER and OER activities in alkaline solution with an overpotential of 184 mV for the HER and 277 mV for the OER with a current density of 10 mA cm(-2) and long-term durability with a 10 h continuous test,"Normal,only alkaline.",1,1,0,C,N,Ni,None,None,None,None,None,1,0,1,1,0,0,0,0,1,0,0,0,0,0,0,0,0,0,0,0,0,0,0,0,0,0,0,0,0,0,0,0,1,0,0,0,0,0,0,0,0,0,0,0,0,0,0,0,0,0,1
1,10.1039/c8nr10521a,Peoples R China,Nanjing Univ,NANOSCALE,8.307,6/6/2019,31,NaN,270,NaN,"By optimizing the doping ratio of the Fe atoms, the Co0.8Fe0.2P nanosheets showed the best OER performance with a small overpotential of 270 mV versus a rotating hydrogen electrode at a current density of 10 mA cm(-2) and low Tafel slope of 50 mV dec(-1) in an alkaline electrolyte","Normal,only alkaline.",1,0,0,Co,Fe,P,None,None,None,None,None,0,0,1,1,0,0,0,0,0,0,0,0,0,0,0,0,0,0,0,0,0,0,0,0,0,0,0,0,0,0,0,0,0,0,0,0,0,0,0,0,0,0,0,0,0,0,0,0,0,0,1
1,10.1039/c8nr07719c,Peoples R China,Fuzhou Univ,NANOSCALE,8.307,12/28/2018,20,NaN,304,NaN,"Furthermore, when used as an OER catalyst, the Co-Sn-Se nanocages also exhibit outstanding electrocatalytic activity in terms of their low overpotential of 304 mV at the current density of 10 mA cm(-2) and long-term stability in 1.0 M KOH solution","Normal,only alkaline.",1,0,0,Cl,S,Se,Te,None,None,None,None,1,0,0,1,0,0,0,0,0,1,0,0,0,0,0,0,0,0,0,0,0,0,0,0,0,0,0,0,0,0,0,0,0,0,0,0,0,0,0,0,0,0,0,0,0,0,0,0,0,0,1
1,10.1039/c8nh00027a,Peoples R China,Wuhan Univ Technol,NANOSCALE HORIZONS,11.684,12/28/2018,96,NaN,260,NaN,"In this work, a hybrid GDY/NiFe-LDH electrocatalyst was prepared by a facile hydrothermal treatment, which shows an outstanding catalytic activity with a low overpotential of 260 mV at 10 mA cm(-2) catalytic current density and good durability towards oxy","Normal,only alkaline.",1,0,0,C,None,None,None,None,None,None,None,0,0,0,0,0,0,0,1,0,0,0,0,1,0,0,0,0,0,0,1,0,0,0,0,0,0,0,0,1,0,0,0,0,0,0,0,0,0,0,0,0,1,0,0,0,0,0,0,0,0,1
1,10.1039/c8cy02620c,India,Cent Electrochem Res Inst CSIR CECRI Campus,CATALYSIS SCIENCE & TECHNOLOGY,6.177,5/8/2019,34,405,370,NaN,"For the OER in 0.5 M H2SO4, Co-ZIF-550-N-2 delivered a superior activity and required an overpotential of 405 mV at a current density of 10 mA cm(-2) with a Tafel slope value of 281 mV dec(-1)","Normal,only acid.",1,0,0,Co,Zn,N,C,None,None,None,None,0,0,0,1,0,0,0,1,0,0,0,0,0,0,0,1,0,0,0,0,0,0,0,0,0,0,0,0,0,0,0,0,0,0,0,0,0,0,0,0,1,0,0,0,0,0,0,0,0,0,1
1,10.1039/c7ta09734d,Peoples R China,Sun Yat Sen Univ,JOURNAL OF MATERIALS CHEMISTRY A,14.511,12/28/2018,130,NaN,206,NaN,"The as-obtained hierarchically structured S-NiCoFe LDH electrode shows superb electrocatalytic activity and stability for the OER, requiring overpotentials as low as 206 mV and 258 mV to achieve current densities of 10 mA cm(-2) and 100 mA cm(-2) in 1.0 M","Normal,only alkaline.",1,1,0,C,Co,Fe,Ni,O,None,None,None,0,1,1,1,0,0,0,1,0,0,0,0,1,0,0,0,1,0,0,1,0,0,0,0,0,0,0,0,0,0,0,0,0,0,0,0,1,0,0,0,0,0,0,0,0,0,0,0,0,0,1
1,10.1039/c7ta09619d,Peoples R China,Chinese Acad Sci,JOURNAL OF MATERIALS CHEMISTRY A,14.511,12/28/2018,106,NaN,309,NaN,The optimized NiCoP@Cu3P/CF exhibits a pretty low overpotential of 54 mV at 10 mA cm(-2) and a small Tafel slope of 72 mV dec(-1) serving as a HER electrocatalyst and also exhibits a low overpotential of 309 mV at 10 mA cm(-2) and an extremely small Tafel slope of 42 mV dec (-1) serving as an OER electrocatalyst in 1 M KOH.,"Normal,only alkaline.",1,1,0,Co,Cu,Ni,P,None,None,None,None,0,1,0,0,0,0,0,0,0,0,0,0,1,0,0,0,0,0,0,0,0,0,0,0,0,0,0,0,0,0,0,0,0,0,0,0,0,0,0,0,0,0,0,0,0,0,0,0,0,0,1
1,10.1039/c7ta07729g,Peoples R China,Capital Normal Univ,JOURNAL OF MATERIALS CHEMISTRY A,14.511,12/6/2017,47,NaN,350,NaN,Optimization of the Co/Mo molar ratio demonstrated that aMoSx/Co(OH)(2) NSs with the Co/Mo molar ratio of 8 had the best OER activity and delivered the overpotential of 350 mV at the current density of 10 mA cm(-2) and the Tafel slope of 65.4 mV dec(-1) i,"Normal,only alkaline.",1,0,0,Mo,O,S,Co,None,None,None,None,0,1,1,0,0,0,0,0,1,0,0,0,0,0,0,0,0,0,0,0,0,0,0,0,0,1,1,0,0,0,0,0,0,0,0,0,0,0,0,0,0,1,0,0,0,0,0,0,0,0,1
1,10.1039/c7gc01012e,Peoples R China,Renmin Univ China,GREEN CHEMISTRY,11.034,7/7/2017,110,NaN,337,NaN,The overpotential (eta) demand was 337 mV for the current density reaching 10 mA cm(-2) and the Tafel slope was 64 mV dec(-1) in an alkaline medium (1 M KOH) for NiCo2S4,"Normal,only alkaline.",1,0,1,Co,Ni,S,None,None,None,None,None,0,0,0,0,0,0,0,0,0,0,0,0,1,0,0,0,0,0,0,0,0,0,0,0,0,0,0,0,0,0,0,0,0,1,0,0,0,0,0,0,0,0,0,0,0,0,0,0,0,0,1
1,10.1039/c7cy02048a,India,SASTRA Univ,CATALYSIS SCIENCE & TECHNOLOGY,6.177,12/28/2018,39,672,530,NaN,"At a 0.1 mg loading, OER studies of Cu-Cu(2)ONPs@C showed a significantly low overpotential of 530 mV@10 mA cm(-2) with the applied potential of 2.07 V in 0.4 M KOH","Normal,only alkaline.",1,0,0,C,Cu,None,None,None,None,None,None,1,1,0,1,0,0,0,0,0,0,0,0,1,0,0,0,0,0,0,0,0,0,0,0,0,0,0,0,0,0,0,0,0,0,0,0,0,0,0,0,0,0,0,0,0,0,0,0,0,0,1
1,10.1039/c6ta10291c,Peoples R China,Soochow Univ,JOURNAL OF MATERIALS CHEMISTRY A,14.511,3/14/2017,102,NaN,362,NaN,"Herein we present an economical approach for the synthesis of self-standing cobalt nanoparticles (NPs) anchored on carbon nanotube-grafted multichannel carbon fibers, co-doped with nitrogen and sulfur (Co@ NS/CNT-MCFs), which exhibit comparable ORR (OER) activity to that of commercial Pt/C (RuO2) catalysts in terms of a half-wave potential of 0.837 V for the ORR, and a mere 362 mV overpotential at a current density of 10 mA cm(-2) for the OER, as well as remarkable stability in an alkaline medium","Normal,only alkaline.",1,0,0,C,Co,N,O,Ru,S,None,None,1,1,0,1,0,0,0,1,0,0,0,1,1,0,0,0,0,0,0,0,0,0,0,0,0,0,0,0,0,0,0,0,1,0,0,0,0,0,0,0,0,0,0,0,1,0,0,0,0,0,1
1,10.1039/c6ta05952j,MI 48202 USA,Wayne State Univ,JOURNAL OF MATERIALS CHEMISTRY A,14.511,1/1/2016,99,NaN,204,NaN,"The as-obtained catalyst presents remarkable catalytic activities for both the HER and OER, which requires overpotentials of 87 mV to reach -10 mA cm(-2) for the HER and 204 mV to generate 20 mA cm(-2) for the OER in 1 M KOH","Normal,only alkaline.",1,1,0,Ni,Fe,P,None,None,None,None,None,0,0,0,1,0,0,0,0,0,0,0,0,0,0,0,0,0,0,0,0,0,0,0,0,0,0,0,0,0,0,0,0,0,0,0,0,0,0,0,0,0,0,0,0,0,0,1,0,0,0,1
1,10.1039/c6ra16058a,India,CSIR Cent Electrochem Res Inst,RSC ADVANCES,4.036,9/28/2016,15,NaN,394,NaN,A current density of 10 mA cm(-2) has been achieved at an overpotential of 394 mV in 1M KOH,"Normal,only alkaline.",1,0,0,Co,O,None,None,None,None,None,None,0,0,1,0,0,0,0,0,0,0,0,0,1,0,0,0,0,0,0,0,0,0,0,0,0,0,0,0,0,0,0,0,0,0,0,0,0,0,0,0,0,0,0,0,0,0,0,0,0,0,1
1,10.1039/c5ta10039a,Peoples R China,Lanzhou Univ,JOURNAL OF MATERIALS CHEMISTRY A,14.511,1/1/2016,75,NaN,328,NaN,"In addition, when used as the catalyst for the OER, the Co-Fe nanoparticle catalyst containing 30% Co (Co3Fe7Ox/NPC) showed the highest activity, requiring 328 mV over-potential to achieve a stable current density of 10 mA cm(-2) for at least 15 h and a small Tafel slope of 31.4 mV dec(-1) in 1.0 M KOH solution, which were comparable even superior to those of many other non-noble metal catalysts","Normal,only alkaline.",1,0,0,C,Co,N,P,None,None,None,None,1,0,1,1,0,0,0,1,0,0,0,0,0,1,0,0,0,0,0,0,0,0,0,0,0,1,0,0,0,0,0,0,0,0,0,0,0,0,0,0,0,0,0,0,1,0,0,0,0,0,1
1,10.1039/c5ta04723d,Peoples R China,Chinese Acad Sci,JOURNAL OF MATERIALS CHEMISTRY A,14.511,1/1/2015,191,NaN,310,NaN,The NiMo HNRs/TiM behaves as a durable efficient oxygen evolution anode with 10mA cm(-2) at an overpotential of 310 mV in 1.0 M KOH,"Normal,only alkaline.",1,0,0,Mo,Ni,Ti,None,None,None,None,None,0,1,0,1,0,0,0,1,0,1,1,0,0,0,0,0,0,0,0,0,0,0,0,0,0,0,0,0,0,0,0,0,0,0,0,0,0,0,0,0,0,0,0,0,0,0,1,0,0,0,1
1,10.1039/c5ee01601k,Germany,Univ Osnabruck,ENERGY & ENVIRONMENTAL SCIENCE,39.714,1/1/2015,143,NaN,212,NaN,"The Ni enriched thin layer firmly attached to the steel substrate is responsible for the unusual highly efficient anodic conversion of water into oxygen as demonstrated by the low overpotential of 212 mV at 12 mA cm(-2) current density in 1 M KOH, 269.2 m","Normal,only alkaline.",1,1,1,Ni,O,Fe,None,None,None,None,None,0,0,0,0,0,0,0,0,0,0,0,0,0,0,0,0,0,0,0,0,0,0,0,0,0,0,0,0,0,0,0,0,0,0,0,1,0,0,0,0,0,0,0,0,0,0,0,0,0,0,1
1,10.1039/c3ee40429c,Australia,Monash Univ,ENERGY & ENVIRONMENTAL SCIENCE,39.714,7/1/2013,139,NaN,500,NaN,"The onset of water oxidation in case of the nanostructured MnO2 films is found at an overpotential (h) of 300 mV at pH 13.6 (1.0 M NaOH), with current densities reaching 10 mA cm(-2) at eta = 500 mV","Normal,acid and alkaline.",1,0,0,Mn,O,None,None,None,None,None,None,0,1,0,1,0,0,0,0,0,0,0,0,0,0,0,0,0,0,0,0,0,0,0,0,0,1,0,0,0,0,0,0,0,0,0,0,0,1,0,0,0,0,0,0,0,0,0,0,1,0,1
1,10.1038/s41467-020-18064-w,Singapore,Nanyang Technol Univ,NATURE COMMUNICATIONS,17.694,8/25/2020,101,255,297,307,"Herein, we report uniformly dispersed iridium nanoclusters embedded on nitrogen and sulfur co-doped graphene as an efficient and robust electrocatalyst for both HER and OER at all pH conditions, reaching a current density of 10mA cm(-2) with only 300, 190","Normal,acid, alkaline and neutral.",1,0,0,C,N,S,Ir,None,None,None,None,1,0,0,0,0,0,0,0,0,0,0,0,0,0,0,0,0,0,0,0,0,0,0,0,0,0,0,0,0,1,0,0,0,0,0,0,0,0,0,0,0,0,0,0,1,0,0,0,0,0,1
1,10.1038/s41467-019-13052-1,Peoples R China,Dalian Univ Technol,NATURE COMMUNICATIONS,17.694,11/19/2019,107,NaN,188,NaN,"NiFeCP/NF exhibits outstanding electro-catalytic OER activity with a low overpotential of 188 mV at 10 mA cm(-2) in 1.0 KOH, with a small Tafel slope and excellent stability","Normal,only alkaline.",1,0,0,C,Fe,Ni,P,None,None,None,None,0,0,0,1,0,0,0,0,0,0,0,0,0,1,0,0,0,0,0,0,0,0,0,0,0,0,0,0,0,0,0,0,0,0,0,0,0,0,0,0,0,0,0,0,0,0,0,0,0,0,1
1,10.1021/nn500880v,Peoples R China,Univ Sci & Technol China,ACS NANO,18.027,4/1/2014,454,NaN,366,NaN,"In 0.1 M KOH, the new NG-CoSe2 catalyst afforded a current density of 10 mA cm(-2) at a small overpotential of mere 0.366 V and a small Tafel slope of similar to 40 mV/decade, comparing favorably with the state-of-the-art RuO2 catalyst","Normal,only alkaline.",0,0,0,Co,N,O,Ru,Se,None,None,None,0,0,0,1,0,0,0,0,0,0,0,0,0,0,0,0,0,0,0,0,0,0,0,0,0,0,0,0,0,1,0,0,0,0,0,0,0,0,0,0,0,0,0,0,0,0,0,0,0,0,1
1,10.1021/acssuschemeng.9b07781,Peoples R China,Beijing Inst Technol,ACS SUSTAINABLE CHEMISTRY & ENGINEERING,9.224,5/15/2020,27,NaN,259,NaN,"The optimized FeNiCoP manifests outstanding OER electrocatalytic performance in an alkaline electrolyte with a low overpotential of 259 mV at 10 mA.cm(-2) and a Tafel slope of 40 mV.dec(-1), which is superior to the benchmark IrO2 and nickel cobalt phosphide (NiCoP) catalysts","Normal,only alkaline.",1,1,0,Co,Fe,Ni,P,None,None,None,None,0,1,0,0,1,0,0,0,0,0,0,0,1,0,0,0,0,0,0,0,0,0,0,0,0,0,0,0,0,0,0,0,0,0,0,0,0,0,0,0,0,1,0,0,0,0,0,0,0,0,1
1,10.1021/acssuschemeng.9b07284,South Korea,Inha Univ,ACS SUSTAINABLE CHEMISTRY & ENGINEERING,9.224,4/28/2020,34,NaN,310,NaN,"Owing to the synergistic effect of Ni and Ni(OH)(2), the optimal hybrid electrode delivers low overpotentials of 310 and 168 mV to achieve a current density of 10 mA cm(-2) for OER and HER in 1 M KOH, respectively","Normal,only alkaline.",1,1,0,Ni,O,None,None,None,None,None,None,0,0,0,1,0,0,0,0,0,0,0,0,1,0,0,0,0,0,0,1,0,0,0,0,0,0,0,0,0,0,0,0,0,0,0,0,0,0,0,0,0,1,0,0,0,0,0,0,0,0,1
1,10.1021/acssuschemeng.8b01510,Peoples R China,Northeast Normal Univ,ACS SUSTAINABLE CHEMISTRY & ENGINEERING,9.224,12/28/2018,39,NaN,200,NaN,Electrochemical test results show that the Fe-doped CoFe(3:1)-N possesses superior OER activity (only need an overpotential of 200 mV to drive 10 mA cm(-2)) and long-term durability in 1.0 M KOH which outperform those of RuO2,"Normal,only alkaline.",1,0,0,Co,Fe,Mn,N,Ni,O,Ru,Zn,0,0,1,0,0,0,0,0,0,0,0,0,0,0,0,0,1,0,0,0,0,0,0,0,0,0,0,0,0,0,0,0,0,0,0,0,0,0,0,0,0,0,0,0,0,0,0,0,0,0,1
1,10.1021/acssuschemeng.2c00773,Peoples R China,Zhengzhou Univ,ACS SUSTAINABLE CHEMISTRY & ENGINEERING,9.224,7/17/2022,0,NaN,233,NaN,"Using potassium hydroxide (KOH) solution as the electrolyte, the MnCo/NiFe composite material delivered superior OER performances, which showed a small overpotential (233 mV) at current density of 10 mA cm(-2) and low Tafel slope (46 mV dec(-1))","Normal,only alkaline.",1,0,0,Fe,Ni,Mn,Co,None,None,None,None,0,0,1,0,0,0,0,0,0,0,0,0,0,0,0,0,0,0,0,1,0,0,0,0,0,0,0,0,0,0,0,0,0,0,0,0,0,0,0,0,0,0,0,0,0,0,0,0,0,0,1
1,10.1021/acssuschemeng.1c04970,India,Indian Inst Sci Educ & Res IISER Kolkata,ACS SUSTAINABLE CHEMISTRY & ENGINEERING,9.224,12/1/2021,2,NaN,240,NaN,"Even in the presence of Cl- ions in alkaline artificial seawater, the OER overpotential is retained at 240 mV at 10 mA cm(-2) and the ZAB specific capacity is slightly reduced to 759.5 mA.h.gZn(-1)","Normal,only alkaline.",1,0,0,C,Cl,Co,Cu,F,Ni,O,P,0,1,0,1,0,0,0,0,0,0,1,0,1,0,0,0,0,0,0,0,0,0,0,0,0,0,0,0,0,0,0,0,0,0,0,0,0,0,0,0,0,0,0,0,0,0,1,0,0,0,1
1,10.1021/acsnano.8b03141,Peoples R China,Soochow Univ,ACS NANO,18.027,12/28/2018,97,NaN,220,NaN,Such interface largely promotes the OER activity with a low overpotential of 220 mV at 10 mA cm(-2) and a small Tafel slope of 81.9 mV dec(-1) in 1 M KOH,"Normal,only alkaline.",1,0,0,C,Ce,Ni,O,None,None,None,None,0,0,0,0,0,0,0,0,0,0,0,0,1,0,0,0,0,0,0,1,0,0,0,0,0,0,0,0,0,0,0,0,0,0,0,0,0,0,0,0,0,0,0,0,0,0,0,0,0,0,1
1,10.1021/acsnano.7b06501,Peoples R China,Univ Sci & Technol China,ACS NANO,18.027,11/1/2017,236,NaN,290,NaN,"The metallic V-doped NiS2 nanosheets exhibit extraordinary electrocatalytic performance with overpotentials of about 290 mV for OER and about 110 mV for HER at 10 mA cm(-2) with long-term stability in 1 M KOH solutions, representing one of the best non-noble-metal bifunctional electrocatalysts to date","Normal,only alkaline.",1,1,0,Ni,S,V,None,None,None,None,None,0,0,1,1,0,0,0,0,0,0,0,0,1,0,0,0,0,0,0,0,0,0,0,0,0,0,0,0,0,0,0,0,0,0,0,0,0,0,0,0,0,0,0,0,0,0,0,0,0,0,1
1,10.1021/acsenergylett.7b00229,Peoples R China,Nanjing Normal Univ,ACS ENERGY LETTERS,23.991,6/1/2017,58,NaN,239,NaN,CoV2O6-V2O5/NRGO-1 used as an electrocatalyst exhibits an ultralow overpotential of 239 mV vs RHE at the current density of 10 mA cm(-2) and excellent stability in 1 M KOH,"Normal,only alkaline.",1,0,0,Co,N,O,V,C,None,None,None,0,0,0,0,0,0,0,0,0,0,0,0,0,0,0,0,0,0,1,0,0,0,0,0,0,0,0,0,0,1,0,0,0,0,0,0,0,0,0,0,0,0,0,0,0,0,0,0,0,0,1
1,10.1021/acscatal.9b05170,Peoples R China,Xi An Jiao Tong Univ,ACS CATALYSIS,13.7,3/10/2020,69,NaN,304,NaN,"The obtained CoSx/FeSx exhibited much elevated OER activity as compared to pristine CoSx and even most previously reported cobalt-based electrocatalysts, with the overpotential of 304 mV at 10 mA cm(-2) in 1 M KOH","Normal,only alkaline.",1,0,0,Fe,Co,S,None,None,None,None,None,0,0,0,0,0,0,0,0,0,0,0,0,1,0,0,1,1,0,0,1,0,0,0,0,0,0,0,0,0,0,0,0,0,0,0,0,0,0,0,0,0,0,0,0,0,0,0,0,0,0,1
1,10.1021/acscatal.8b01046,Peoples R China,Tianjin Univ,ACS CATALYSIS,13.7,12/28/2018,272,NaN,268,NaN,"Therefore, cobalt-defected Co-3-xO(4) shows remarkably high OER activity by delivering a much lower overpotential of 268 mV@ 10 mA cm(-2) (with a small Tafel slope of 38.2 mV/dec) for OER in KOH electrolyte, in comparison with normal Co3O4 (376 mV), IrO2 (340 mV), and RuO2 (276 mV)","Normal,only alkaline.",1,1,0,Co,O,Ru,None,None,None,None,None,0,0,0,0,0,0,0,1,0,0,0,0,0,0,0,0,0,0,0,0,0,0,0,0,0,0,0,0,0,0,0,0,0,0,0,0,0,0,0,0,0,0,0,0,0,0,0,0,0,0,1
1,10.1021/acscatal.7b00662,Peoples R China,Wuhan Univ,ACS CATALYSIS,13.7,6/1/2017,261,NaN,242,NaN,"Nest-like NiCoP/CC requires over-potentials of 44 and 62 mV to reach the current density of 10 mA cm(-2) in acidic and alkaline media, respectively, toward HER For OER, the NiCoP/CC exhibits high active and durable performance with an overpotential of 242 mV at current density of 10 mA cm(-2) in alkaline solutions","Normal,acid and alkaline.",1,1,0,Co,Ni,P,None,None,None,None,None,0,1,0,0,0,0,0,0,0,0,0,0,0,0,0,0,0,0,0,0,0,0,0,0,0,0,0,0,0,0,0,0,0,0,0,0,1,0,0,0,0,1,0,0,0,0,0,0,0,0,1
1,10.1021/acsanm.0c01963,UT 84322 USA,Utah State Univ,ACS APPLIED NANO MATERIALS,6.14,12/7/2020,7,NaN,290,NaN,This metal-free catalyst BGO/Ni3N exhibits high electrocatalytic OER activity and kinetics with a low overpotential of 290 mV at a current density of 10 mA.cm(-2) and a small Tafel slope of 77.9 mV.dec(-1) in a 1 M KOH solution,"Normal,only alkaline.",1,1,0,B,N,Ni,None,None,None,None,None,1,0,1,0,0,0,0,0,0,0,0,0,1,0,0,0,0,0,0,0,0,0,0,0,0,0,0,0,0,1,0,0,0,0,0,0,0,0,0,0,0,0,0,0,0,0,0,0,0,0,1
1,10.1021/acsami.9b21403,Iran,Sharif Univ Technol,ACS APPLIED MATERIALS & INTERFACES,10.383,5/4/2020,33,NaN,268,NaN,The electrochemical measurements demonstrated that the deposition of NiCo-S on CoFeA-TT (NiCo-S@CoFeA-TT) has the best catalytic performance and can drive the benchmark current density of 10 mA cm(-2) at a low overpotential of 268 mV with a Tafel slope of 62 mV dec(-1) and an excellent long-term catalytic stability in an alkaline medium,"Normal,only alkaline.",1,0,0,Co,Fe,Ni,O,Ru,None,None,None,0,1,1,0,0,0,0,1,1,0,0,0,1,0,0,0,1,0,0,0,0,0,0,0,1,0,0,0,0,0,0,0,0,0,0,0,0,0,0,0,0,0,0,0,0,0,1,0,0,0,1
1,10.1021/acsami.9b17056,Peoples R China,Cent South Univ,ACS APPLIED MATERIALS & INTERFACES,10.383,1/6/2020,20,NaN,350,NaN,"The obtained nanocomposites (CoNG/Ru) exhibit a remarkable electrocatalytic activity toward both HER and OER in alkaline media, with a respective overpotential of only -15 and +350 mV to reach the current density of 10 mA cm(-2), which is much better than the monometallic counterparts and relevant catalysts in the literature","Normal,only alkaline.",1,1,0,C,N,O,Ru,None,None,None,None,1,0,1,1,0,0,0,0,0,0,0,1,1,0,0,0,0,0,0,0,0,0,0,0,0,0,0,0,0,1,0,0,0,0,0,0,0,0,0,0,0,0,0,0,0,0,0,0,0,0,1
1,10.1021/acsami.9b04528,Peoples R China,Hebei Univ Technol,ACS APPLIED MATERIALS & INTERFACES,10.383,8/27/2019,82,NaN,196,NaN,"Accordingly, the optimal P-(Ni,Fe)(3)S-2/NF exhibits relatively low overpotentials of 98 and 196 mV at 10 mA cm(-2) for HER and OER in 1 M KOH, respectively","Normal,only alkaline.",1,1,0,Ni,P,None,None,None,None,None,None,0,1,1,1,0,0,0,0,0,0,0,0,0,0,0,0,0,0,0,0,0,0,0,0,0,0,0,0,0,0,0,0,0,0,0,0,0,0,0,0,0,0,0,0,0,0,0,0,0,0,1
1,10.1021/acsami.8b15653,Peoples R China,China Univ Petr,ACS APPLIED MATERIALS & INTERFACES,10.383,3/8/2019,59,NaN,296,NaN,"At 10 mA.cm(-2), this CoP(MoP)-CoMoO3@CN nanocomposite exhibits superior electrocatalytic activity at low overpotentials of 296 mV for OER and 198 mV for HER in alkaline media","Normal,only alkaline.",1,1,0,C,Co,Mo,O,P,None,None,None,0,0,0,1,0,0,0,1,1,0,0,0,1,0,0,0,0,0,0,0,0,0,0,0,0,0,0,0,0,0,0,0,0,0,0,0,0,0,0,0,0,0,0,0,0,0,0,0,0,0,1
1,10.1021/acsami.8b12372,Peoples R China,China Univ Geosci,ACS APPLIED MATERIALS & INTERFACES,10.383,12/28/2018,47,NaN,390,NaN,"The optimized PBSC@FeOOH-20 catalyst consisted of layered perovskite PBSC nanorods and 20 nm thick amorphous FeOOH nanoflakes exhibiting an excellent electrocatalytic activity for the OER and the HER in 0.1 M KOH media, delivering a current density of 10 ","Normal,acid and alkaline.",1,0,0,Ba,C,Fe,O,Pr,Sr,None,None,0,1,1,1,0,0,0,0,0,0,0,0,1,0,0,0,0,0,0,1,0,0,1,0,0,1,0,0,0,0,0,0,0,0,0,0,0,0,0,0,0,0,0,0,0,0,0,0,0,0,1
1,10.1021/acsami.8b10373,Peoples R China,South China Univ Technol,ACS APPLIED MATERIALS & INTERFACES,10.383,12/28/2018,20,NaN,330,NaN,"The optimal catalyst FeSe/NC-PoFeSe exhibits a superb ORR activity with a half-wave potential of 0.86 V versus a reversible hydrogen electrode and OER activity with a low overpotential (330 mV at 10 mA cm(-2)) in alkaline media, compared with commercial Pt/C and IrO2/C catalysts, respectively","Normal,only alkaline.",1,0,0,C,Fe,Po,Se,None,None,None,None,1,1,0,1,0,0,0,1,0,0,0,0,0,0,1,0,0,0,0,0,0,0,0,0,0,0,0,0,0,0,0,0,0,0,0,0,0,0,0,0,0,0,0,0,0,0,0,0,0,0,1
1,10.1021/acsami.8b08547,Peoples R China,Beijing Inst Technol,ACS APPLIED MATERIALS & INTERFACES,10.383,12/28/2018,77,NaN,400,NaN,"For the OER, NiCo2S4 HSs presented a low overpotential (400 mV) at a current density of 10 mA cm(-2), small Tafel slope, and excellent stability in 0.1 M KOH","Normal,only alkaline.",1,0,0,Co,Ni,S,None,None,None,None,None,1,0,0,0,0,0,0,1,0,0,0,0,0,0,0,0,0,0,0,0,0,0,0,0,0,0,0,0,0,0,0,0,0,0,0,0,0,0,0,0,0,1,0,0,0,0,0,0,0,0,1
1,10.1021/acsami.7b14096,India,IISER,ACS APPLIED MATERIALS & INTERFACES,10.383,12/6/2017,181,NaN,271,NaN,"The NCs demonstrate overpotentials of 271 and 197 mV for OER and HER, respectively, in 1 M KOH at 10 mA cm(-2), which outperform those of 339 and 347 mV for the spherical NiFe-oxide nanoparticles having a similar composition","Normal,only alkaline.",1,1,0,Fe,Ni,O,None,None,None,None,None,1,0,0,1,0,0,0,1,0,0,0,0,0,0,0,1,1,0,0,0,0,0,0,0,1,0,0,0,0,0,0,0,0,0,0,0,0,0,0,0,0,0,0,0,0,0,0,0,1,0,1
1,10.1021/acsami.7b10680,Peoples R China,Nanjing Univ,ACS APPLIED MATERIALS & INTERFACES,10.383,11/22/2017,60,NaN,370,NaN,"The catalyst shows good electrocatalytic activities for HER in 0.5 M H2SO4 and OER in 1 M KOH with overpotentials of 98 and 370 mV at a current density of 10 mA cm(-2) and the Tafel slopes of 74 and 79 mV dec(-1), respectively","Normal,acid and alkaline.",1,1,0,C,N,Co,P,None,None,None,None,1,0,1,0,0,0,0,1,0,1,0,0,0,0,0,1,1,0,0,0,0,0,0,0,0,0,0,0,0,0,0,0,0,0,0,0,0,0,0,0,0,0,0,0,1,0,0,0,0,0,1
1,10.1021/acsami.7b08917,Peoples R China,Huazhong Univ Sci & Technol,ACS APPLIED MATERIALS & INTERFACES,10.383,10/4/2017,108,NaN,217,NaN,"The Co0.4Fe0.6Se2 nanosheets not only exhibit superior OER performance with a low overpotential of 217 mV at 10 mA cm(-2) and a small Tafel slope of 41 mV dec(-1) ' but also possess ultrahigh durability with a dinky degeneration of 4.4% even after 72 h fierce water oxidation test in alkaline solution, which outperforms the commercial RuO2 catalyst","Normal,only alkaline.",1,0,0,C,Co,Fe,O,Ru,Se,None,None,0,1,1,0,0,0,0,0,0,0,0,0,0,0,0,0,0,0,0,0,0,0,0,0,0,0,0,0,0,0,0,0,0,0,0,0,0,0,0,0,0,0,0,0,0,0,0,0,0,0,1
