Repository: ruiding-uchicago/InCrEDible-MaT-GO

# InCrEDible-MaT
Code/Database of &lt;Obtaining Material Design Insights of Electrocatalysts for Hydrogen Energy by a Novel Approach: Data Science Workflow based on the Internet >
Python version: 3.9.12
Package versions in package_version.txt

File: Train Models and Blackbox Intepretation/R/All pH/ORR/ORR.csv (part 1 of 15)
TEST,DOI,Country,Facility,Journal_Name,IF,Indexed_Date,Cited_Time,HWP,Remark_Sentence,Bug_Note,PH,Irregular_Abnormal_Value,Irregular_Multiple_Value,Irregular_Multiple_Keywords,Element_1,Element_2,Element_3,Element_4,Element_5,Element_6,Element_7,Element_8,Judge_Nanoparticles,Judge_3D,Judge_2D,Judge_1D,Judge_Urchin,Judge_SAC,Judge_QD,Judge_Hollow,Judge_Core_Shell,Judge_Template,Judge_alloy,Judge_Functionalized,Judge_heterostructures,Judge_Polymer_Complex_Chelate,Judge_Biomass_Slag,Judge_MOF,Judge_COF,Judge_Conductive_Polymer,Judge_Polymetal,Judge_Hydroxide_Oxyhydroxide,Judge_oxalate,Judge_Spinel,Judge_Perovskite,Judge_Pyrochlore,Judge_Prussian_Blue,Judge_Amorphous,Judge_Ultrasound,Judge_Plasma,Judge_Graphdiyne,Judge_Graphene,Judge_c3n4,Judge_MXene,Judge_CNT,Judge_IL,Judge_Organic_Inorganic,Judge_Steel,Judge_Carbon_Cloth,Judge_Film,Judge_Molten,Judge_Co_Precipitation,Judge_Electrospin,Judge_Hydrothermal,Judge_Microwave,Judge_Spray,Judge_Phys_Chem_Deposition,Judge_Light_Deposition,Judge_Electrochemical_Deposition,Judge_Electrochemical_Corrosion,Judge_Etching,Judge_Sol_Gel,Warning_Onset
1,10.1039/c6ta10291c,Peoples R China,Soochow Univ,JOURNAL OF MATERIALS CHEMISTRY A,14.511,3/14/2017,102,0.837,"Herein we present an economical approach for the synthesis of self-standing cobalt nanoparticles (NPs) anchored on carbon nanotube-grafted multichannel carbon fibers, co-doped with nitrogen and sulfur (Co@ NS/CNT-MCFs), which exhibit comparable ORR (OER) activity to that of commercial Pt/C (RuO2) catalysts in terms of a half-wave potential of 0.837 V for the ORR, and a mere 362 mV overpotential at a current density of 10 mA cm(-2) for the OER, as well as remarkable stability in an alkaline medium","Normal,only alkaline.",13,1,0,0,C,Co,N,O,Ru,S,None,None,1,1,0,1,0,0,0,1,0,0,0,1,1,0,0,0,0,0,0,0,0,0,0,0,0,0,0,0,0,0,0,0,1,0,0,0,0,0,0,0,0,0,0,0,1,0,0,0,0,0,1
1,10.1021/acsami.8b10373,Peoples R China,South China Univ Technol,ACS APPLIED MATERIALS & INTERFACES,10.383,12/28/2018,20,0.86,"The optimal catalyst FeSe/NC-PoFeSe exhibits a superb ORR activity with a half-wave potential of 0.86 V versus a reversible hydrogen electrode and OER activity with a low overpotential (330 mV at 10 mA cm(-2)) in alkaline media, compared with commercial Pt/C and IrO2/C catalysts, respectively","Normal,only alkaline.",13,1,0,0,C,Fe,Po,Se,None,None,None,None,1,1,0,1,0,0,0,1,0,0,0,0,0,0,1,0,0,0,0,0,0,0,0,0,0,0,0,0,0,0,0,0,0,0,0,0,0,0,0,0,0,0,0,0,0,0,0,0,0,0,1
1,10.1016/j.jelechem.2021.115013,Peoples R China,Soochow Univ,JOURNAL OF ELECTROANALYTICAL CHEMISTRY,4.598,4/18/2021,3,0.803,"In 0.1 M alkaline KOH solution, Ni2P@HCF-900 delivers a promising half-wave potential of 0.803 V and a quasi-four electron pathway for ORR, a low overpotential of 366 mV at 10 mA cm-2 for OER","Normal,only alkaline.",13,1,0,1,C,N,Ni,O,P,None,None,None,1,0,0,0,0,0,0,1,0,1,0,0,0,0,0,0,0,0,0,0,0,0,0,0,0,0,0,0,0,0,0,0,0,0,0,0,0,0,0,0,0,0,0,0,0,0,0,0,0,0,1
1,10.1021/acs.nanolett.0c01925,Peoples R China,Beijing Inst Technol,NANO LETTERS,12.262,7/29/2020,143,0.915,"It exhibits a half-wave potential of 0.915 V versus reversible hydrogen electrode for oxygen reduction reaction (ORR), and the overpotential is 350 mV at 10 mA cm(-2) during oxygen evolution reaction (OER) in alkaline condition","Normal,only alkaline.",13,1,0,0,C,Mn,N,None,None,None,None,None,0,0,0,1,0,1,0,0,0,0,0,0,1,0,0,0,0,0,0,0,0,0,0,0,0,0,0,0,0,0,0,0,0,0,0,0,0,0,0,0,0,0,0,0,0,0,0,0,0,0,1
,10.1016/j.jallcom.2018.12.191,Peoples R China,Nanjing Xiaozhuang Univ,JOURNAL OF ALLOYS AND COMPOUNDS,6.371,43525,4,0.879,The PdAg@PdPtAg/rGO nanocrystal shows a low overpotential of 22 mV at 10 mA cm(-2) and excellent electrochemical stability with 99.5% retention over either 12 h or 30 000 cycles of HER,No pH key word.10.1016/j.jallcom.2018.12.191,13,0,0,0,Ag,C,Pd,Pt,None,None,None,None,1,0,0,0,0,0,0,0,1,0,1,0,0,0,0,0,0,0,0,0,0,0,0,0,0,0,0,0,0,1,0,0,0,0,0,0,0,0,0,0,0,1,0,0,1,0,0,0,0,0,0
,10.1021/acsami.9b18304,Peoples R China,Tianjin Univ,ACS APPLIED MATERIALS & INTERFACES,10.383,43900,23,0.773,"Moreover, CoIn2Se4 nanosheets outperform pristine CoSe2 and In2Se3 in catalyzing both oxygen evolution reaction (an over-potential of 315 mV at 10 mA cm(-2)) and oxygen reduction reaction (an onset overpotential of 0.88 V)",No pH key word.10.1021/acsami.9b18304,13,0,0,0,Co,In,Se,None,None,None,None,None,0,0,1,1,0,0,0,0,0,0,0,0,0,0,0,0,0,0,0,0,0,1,0,0,0,0,0,0,0,0,0,0,0,0,0,0,0,0,0,0,0,0,0,0,0,0,0,0,1,0,1
1,10.1007/s13738-020-01970-7,Peoples R China,Shaanxi Normal Univ,JOURNAL OF THE IRANIAN CHEMICAL SOCIETY,2.271,6/23/2020,8,0.83,"In alkaline media, from series of prepared catalysts, the Fe-8%/Co-Ni LDH shows superior electrocatalytic activity with an overpotential of 232 mV at 10 mA/cm(2), andE(o)91 V andE(1/2)0.83 V versus RHE comparable to both noble metal-based and noble-metal-free OER/ORR catalysts recorded","Normal,only alkaline.",13,1,0,0,Fe,Co,Ni,O,None,None,None,None,0,0,0,0,0,0,0,0,0,0,0,0,0,0,0,0,0,0,0,1,0,0,0,0,0,0,0,0,0,0,0,0,0,0,0,0,0,0,0,1,0,0,0,0,0,0,0,0,0,0,1
1,10.1021/acsomega.1c01870,Taiwan,Ming Chi Univ Technol,ACS OMEGA,4.132,7/14/2021,3,0.83,"In particular, our material NiCo-MOF@GNS-700 exhibited excellent electrocatalytic activity, including a half-wave potential of 0.83 V (E-ORR,E- (1/2)), a low operating voltage of 1.53 V (E-OER,E- (10)) at 10 mA cm(-2), a potential difference (Delta E) of 1.02 V between E-OER,E- 10 and E-ORR,E- (1/2) in 0.1 M KOH, and a low band gap of 2.61 eV","Normal,only alkaline.",13,0,0,0,C,Co,N,Ni,None,None,None,None,1,0,1,0,0,0,0,1,0,1,0,0,1,0,0,1,1,0,0,0,0,0,0,0,0,0,0,0,0,1,0,0,0,0,0,0,0,0,0,0,0,0,0,0,0,0,0,0,0,0,1
0,10.1016/j.cclet.2021.11.063,Peoples R China,Shaanxi Univ Sci & Technol,CHINESE CHEMICAL LETTERS,8.455,7/6/2022,3,0.85,To reach the current density of 10 mA/cm(2) the as-synthesized CoP required an overpotential of 120 mV for HER in 1 mol/L KOH and half-wave potential of 0.85 V in O-2-saturated 0.1 mol/L KOH,"Normal,only alkaline.",13,0,0,1,C,Co,N,P,None,None,None,None,0,0,0,1,0,0,0,0,1,0,0,0,1,0,0,1,0,0,0,0,0,0,0,0,0,0,0,0,0,0,0,0,0,0,0,0,0,0,0,0,0,0,0,0,0,0,0,0,1,0,0
1,10.1021/acs.energyfuels.1c03069,Peoples R China,Jiangsu Normal Univ,ENERGY & FUELS,4.654,2/14/2022,2,0.802,"By a feat of synergistic effects between the encapsulated CoxSy and SNC, the hybrid displays superior electrocatalytic performances toward both oxygen reduction reaction (ORR) and oxygen evolution reaction (OER) in alkaline electrolytes, for example, a positive ORR half-wave potential of 0.802 V and a low OER overpotential of 336 mV at 10 mA cm(-2), as well as excellent electrochemical stability","Normal,only alkaline.",13,1,0,0,C,N,S,Co,None,None,None,None,0,0,0,0,0,0,0,0,1,1,0,0,1,0,0,0,0,0,0,0,0,0,0,0,0,0,0,0,0,0,0,0,0,0,0,0,0,0,0,0,0,0,0,0,0,0,0,0,0,0,1
1,10.1039/c9ta03819a,Peoples R China,Tianjin Univ,JOURNAL OF MATERIALS CHEMISTRY A,14.511,1/28/2020,49,0.8,"Electrochemical results show that a pyrite-type NiS2 catalyst with surface enriched Ni3+ sites exhibits enhanced catalytic activities towards tri-functional electrocatalysis: overpotentials of 241 mV and 147 mV to achieve a current density of 10 mA cm(-2) in 1.0 M KOH for OER and HER, respectively; and a half-wave potential of 0.80 V for ORR","Normal,only alkaline.",13,1,1,0,Ni,S,None,None,None,None,None,None,1,1,1,0,0,0,0,0,0,0,0,0,1,0,0,0,0,0,0,0,0,0,0,0,0,0,0,0,0,0,0,0,0,0,0,0,0,0,0,0,0,1,0,0,0,0,0,0,0,0,1
1,10.1016/j.cej.2022.137210,Peoples R China,Anhui Univ Sci & Technol,CHEMICAL ENGINEERING JOURNAL,16.744,6/22/2022,3,0.85,"Thanks to these attributes, the hybrid electrocatalyst delivered decent reversible oxygen catalytic activities, evidenced by a high half-wave potential of 0.850 V towards ORR and a low overpotential of 355 mV at 10 mA/cm2 for OER both in alkaline electrolyte","Normal,only alkaline.",13,1,0,0,C,N,Fe,Co,Ni,None,None,None,1,1,0,0,0,0,0,1,0,0,1,0,1,0,0,0,0,0,0,0,0,0,0,0,0,0,0,0,0,0,0,0,0,0,0,0,0,0,0,0,0,0,0,0,0,0,0,0,0,0,1
1,10.1016/j.apcatb.2020.119514,Peoples R China,Nankai Univ,APPLIED CATALYSIS B-ENVIRONMENTAL,24.319,12/29/2020,59,0.864,"The obtained catalyst exhibits superior activities toward ORR (E-1/2 = 0.864 V), OER (eta =383 mV@10 mA/cm(2)) and HER (eta = 193 mV@10 mA/cm(2)) in 0.1 M KOH solution","Normal,only alkaline.",13,1,1,0,C,Co,N,None,None,None,None,None,1,0,0,1,0,0,0,0,1,0,0,0,0,1,0,0,0,0,0,0,0,0,0,0,0,0,0,0,0,1,0,0,0,0,0,0,0,0,0,0,0,0,0,0,0,0,0,0,0,0,1
1,10.1016/j.electacta.2021.138089,Australia,Deakin Univ,ELECTROCHIMICA ACTA,7.336,4/27/2021,11,0.91,"The as-prepared NFS-CNF presents superior oxygen catalytic performance as well as excellent durability, exhibiting a positive half-wave potential (0.91 V) for oxygen reduction reaction (ORR) and a low overpotential (380 mV at 10 mA cm(-2)) for oxygen evolution reaction (OER) in alkaline medium","Normal,only alkaline.",13,1,0,0,C,F,N,S,None,None,None,None,0,0,0,1,0,0,0,0,0,0,0,0,1,1,0,0,0,0,0,0,0,0,0,0,0,0,0,0,0,0,0,0,0,1,0,0,0,0,0,0,1,0,0,0,0,0,0,0,0,0,1
1,10.1007/s10854-021-06000-7,Peoples R China,Guangdong Univ Technol,JOURNAL OF MATERIALS SCIENCE-MATERIALS IN ELECTRONICS,2.779,5/17/2021,4,0.84,"Herein, orthorhombic CoSe2 nanoparticles anchored in acid-treated Ketjenblack (o-CoSe2/AK) nanoparticles have been synthesized via a hydrothermal reaction and selenization treatment, and exhibit excellent ORR and OER performance (a half-wave potential of 0.84 V for ORR and an overpotential of 380 mV at 10 mA cm(-2) for OER)","Normal,only acid.",13,1,0,0,Co,Se,C,None,None,None,None,None,1,0,0,0,0,0,0,0,0,0,0,0,0,0,0,0,0,0,0,0,0,0,0,0,0,0,0,0,0,0,0,0,0,0,0,0,0,0,0,0,0,1,0,0,0,0,0,0,0,0,1
1,10.1039/c9dt04930d,Peoples R China,Shanxi Univ,DALTON TRANSACTIONS,4.569,3/24/2020,8,0.86,"As expected, the rich variety of active species and hierarchical pore structures endow CoT@NC with excellent performances toward ORR, HER, and OER, including a high half-wave potential value of 0.86 V for ORR and low overpotential values for OER (350 mV) and HER (209 mV) at 10 mA cm(-2) in an alkaline solution","Normal,only alkaline.",13,1,1,0,Co,N,Ni,None,None,None,None,None,0,1,0,1,0,0,0,0,0,0,0,0,1,1,0,1,0,0,0,0,0,0,0,0,0,0,0,0,0,0,0,0,0,0,0,0,0,0,0,0,0,0,0,0,0,0,0,0,0,0,1
1,10.1021/acssuschemeng.0c03570,Peoples R China,Jiangnan Univ,ACS SUSTAINABLE CHEMISTRY & ENGINEERING,9.224,7/14/2020,39,0.81,"The designed Ni-Co-S/NSC presents excellent electrocatalytic performances for OER (10 mA cm(-2) @309 mV) and ORR (0.81 V g E-1/2) and a small Delta E (Delta E = E-j10 - E-1/2) of 0.73 V in an alkaline electrolyte, enabling its use as an outstanding cathode in rechargeable Zn-air batteries","Normal,only alkaline.",13,1,0,0,C,N,S,Ni,Co,None,None,None,0,0,0,0,0,0,0,1,0,0,0,0,1,0,0,1,1,0,0,1,0,0,0,0,0,0,0,0,0,0,0,0,0,0,0,0,0,0,0,0,0,0,0,0,0,0,0,0,0,0,1
1,10.1016/j.jechem.2022.03.048,Peoples R China,Nankai Univ,JOURNAL OF ENERGY CHEMISTRY,13.599,6/11/2022,2,0.83,"Consequently, the S-FeCo3P/NPSG electrode exhibits extraordinary bifunctional activities toward oxygen electrochemistry of the OER overpotential of 290 mV at 10 mA cm(-2) and the ORR half-wave potential of 0.83 V, approaching to that of noble-metal IrO2 (289 mV) and Pt/C (0.84 V), respectively, but with more stronger operation stability in alkaline media","Normal,only alkaline.",13,1,1,0,C,N,P,S,Fe,Co,None,None,1,0,0,1,0,0,0,0,0,0,0,1,0,0,0,0,0,0,0,0,0,0,0,0,0,0,0,0,0,1,0,0,1,0,0,0,0,0,0,0,0,0,0,0,0,0,0,0,0,0,1
1,10.1016/j.jpowsour.2021.229859,Peoples R China,Jiangnan Univ,JOURNAL OF POWER SOURCES,9.794,6/4/2021,7,0.8,"In this work, using a facile self-template method, the optimal 2D amorphous N-doped CoFe-phosphate displays superior electrocatalytic performances toward both ORR and OER, which exhibits a lower overpotential of 313 mV at 10 mA cm-2 (Ej=10) for OER and a high half-wave potential of 0.74 V(E1/2) for ORR and a small potential gap Delta E (Delta E = Ej=10 - E1/2) of 0.80 V in 1.0 M KOH electrolyte","Normal,only alkaline.",13,1,0,0,N,Co,Fe,P,None,None,None,None,0,0,1,0,0,0,0,1,0,1,0,0,1,0,0,0,1,0,0,0,0,0,0,0,0,1,0,0,0,0,0,0,0,0,0,0,0,0,0,0,0,0,0,0,0,0,0,0,0,0,1
1,10.1016/j.colsurfa.2021.128118,Peoples R China,Nankai Univ,COLLOIDS AND SURFACES A-PHYSICOCHEMICAL AND ENGINEERING ASPECTS,5.518,12/31/2021,8,0.849,"In alkaline electrolytes, requiring overpotentials of 95 and 282 mV to deliver a current density of 10 mA cm-2 for HER and OER, respectively, and presents the significantly increased alkalic ORR activity, with the half-wave potential of 0.849 V","Normal,only alkaline.",13,1,1,1,C,Fe,Co,P,None,None,None,None,0,0,0,0,0,0,0,0,0,0,0,0,0,0,0,0,0,0,0,0,0,0,0,0,0,0,0,0,0,0,0,0,0,0,0,0,0,0,0,0,0,0,0,0,0,0,0,0,0,0,1
0,10.1021/acssuschemeng.1c08568,Peoples R China,Univ Sci & Technol Beijing,ACS SUSTAINABLE CHEMISTRY & ENGINEERING,9.224,3/4/2022,1,0.9,"The synergistic effect within Co-NHCs leads to excellent electrocatalytic activity, showing durable and stable ORR properties with a positive half-wave potential of 0.90 V vs RHE, as well as high stability for HER, exhibiting a low overpotential of 143 mV in the case of 10 mA cm(-2) current density in 1.0 M KOH","Normal,only alkaline.",13,0,0,0,C,Co,N,None,None,None,None,None,1,0,0,0,0,0,0,0,0,0,0,0,1,0,0,0,0,0,0,0,0,0,0,0,0,0,0,0,0,0,0,0,0,0,0,0,0,0,0,0,0,0,0,0,0,0,0,0,0,0,0
1,10.1016/j.electacta.2022.139974,Peoples R China,Guangxi Normal Univ,ELECTROCHIMICA ACTA,7.336,7/10/2022,0,0.841,"The CoO nanoparticles with the short-range ordered structure supported on N,P codoped carbon flakes showcase local defect of the positional deviation along with different crystallization orientation while endow superior bifunctional activity for ORR and OER with high half-wave potential of 0.841 V for ORR and overpotential at 10 mA cm(-2) of 360 mV for OER along with a low voltage gap of 0.77 V even in 1 M KOH solution","Normal,only alkaline.",13,1,0,0,C,Co,O,N,P,None,None,None,1,0,1,1,0,0,0,0,0,0,0,0,0,1,0,0,0,0,0,0,0,0,0,0,0,1,0,0,0,0,0,0,0,0,0,0,0,0,0,0,0,0,0,0,0,0,0,0,0,0,1
1,10.1016/j.cej.2021.132825,Peoples R China,Wuhan Univ Sci & Technol,CHEMICAL ENGINEERING JOURNAL,16.744,12/10/2021,5,0.83,"The resulting composites demonstrate excellent OER and HER activity in both acidic and alkaline electrolytes, including low overpotentials at 10 mA cm(-2) (eta(10)) for OER (about 291 and 240 mV) and HER (about 26.8 and 37 mV), respectively, which are superior to the benchmarking Pt/C and IrO2 catalysts","Normal,acid and alkaline.",13,1,1,0,C,Co,Ir,N,None,None,None,None,0,0,0,1,0,0,0,1,0,0,0,0,0,0,0,0,0,0,0,0,0,0,0,0,0,0,0,0,0,0,0,0,1,0,0,0,0,0,0,0,0,0,0,0,1,0,0,0,0,0,1
1,10.1021/acscatal.9b04060,Peoples R China,South China Univ Technol,ACS CATALYSIS,13.7,12/30/2019,68,0.782,"The resulting grape-bunch-like Cu-14-Co3Se4/GC sample contained a trace amount of Cu element and showed efficient trifunctional activities, with an oxygen evolution reaction (OER) overpotential of 280 mV and impressively the highest half-wave potential of +0.782 V (i.e., E-ORR,E-1/2) for the oxygen reduction reaction (ORR) in 0.1 M KOH as well as the lowest hydrogen evolution reaction (HER) overpotential of 166 mV among the Co3Se4 composites reported to date at 10 mA cm(-2) in 1.0 M KOH","Normal,only alkaline.",13,1,1,1,C,Co,Cu,Se,None,None,None,None,0,1,0,1,0,0,0,1,0,0,0,0,1,0,0,0,0,0,0,0,0,0,0,0,0,0,0,0,0,1,0,0,1,0,0,0,0,0,0,0,0,1,0,0,0,0,0,0,0,0,1
1,10.1016/j.jcis.2021.10.144,Peoples R China,Zhejiang Normal Univ,JOURNAL OF COLLOID AND INTERFACE SCIENCE,9.965,1/30/2022,66,0.85,"The Co9S8@Co/Mn-S,N-PC performs as an effective bifunctional oxygen catalyst, displaying a positive half-wave potential of 0.85 V and a large limiting current density of 5.89 mA cm (2) for oxygen reduction reaction (ORR) in alkaline media, coupled with a small overpotential of 320 mV at 10 mA cm (2) towards oxygen evolution reaction (OER), outperforming commercial Pt/C and RuO2 catalysts, respectively","Normal,only alkaline.",13,1,0,0,C,Co,Mn,S,N,None,None,None,1,0,0,0,0,0,0,1,0,0,0,0,0,1,0,0,0,0,0,0,0,0,0,0,0,0,0,0,0,0,0,0,0,0,0,0,0,0,0,0,0,0,0,0,1,0,0,0,0,0,1
1,10.1021/acsami.0c03672,Peoples R China,Lanzhou Univ,ACS APPLIED MATERIALS & INTERFACES,10.383,6/5/2020,41,0.73,"As a result, the NiO/NiCo2O4 porous nanofibers exhibit highly efficient and durable performances of OER and ORR in KOH solution, including a lower overpotential of 357 mV at 10 mA cm(-2) (OER) and half-wave potential of 0.73 V (ORR) than that of the individual","Normal,only alkaline.",13,1,0,0,Co,Ni,O,None,None,None,None,None,0,0,0,1,0,0,0,1,0,0,0,0,1,0,0,0,0,0,0,0,0,0,0,0,0,0,0,0,0,0,0,0,0,0,0,0,0,0,0,0,1,0,0,0,0,0,0,0,0,0,1
1,10.1021/acsami.7b10668,Peoples R China,South China Univ Technol,ACS APPLIED MATERIALS & INTERFACES,10.383,11/3/2017,43,0.87,"For our optimal catalyst Co/M-Chlorella-900, its ORR half-wave potential is positively shifted by 40 mV compared to that of a commercial Pt/C catalyst, and the overpotential at 10 mA cm(-2) for the OER is 23 mV lower than that of a commercial IrO2/C catalyst in an alkaline medium","Normal,only alkaline.",13,1,1,0,C,Co,N,None,None,None,None,None,1,0,0,1,0,0,0,0,1,0,0,0,0,0,0,0,0,0,0,0,0,0,0,0,0,0,0,0,0,0,0,0,1,0,0,0,0,0,0,0,0,0,0,0,0,0,0,0,0,0,1
1,10.1016/j.carbon.2021.02.052,Peoples R China,Xian Univ Sci & Technol,CARBON,11.307,5/13/2021,35,0.86,"Of these, the Co@NeHCCs@NG composite displays outstanding electrocatalytic performances for OER (overpotential of 298 mV @ 10 mA cm(-2)) and ORR (0.86 V @ E-1/2) in alkaline electrolyte, which could rival the most of reported materials","Normal,only alkaline.",13,1,0,0,C,Co,N,None,None,None,None,None,1,1,0,1,0,0,0,1,1,0,0,0,1,0,0,1,0,0,0,0,0,0,0,0,0,0,0,0,0,1,0,0,0,0,0,0,0,0,0,0,0,0,0,0,0,0,0,0,0,0,1
1,10.1016/j.cej.2020.126385,Peoples R China,Zhejiang Normal Univ,CHEMICAL ENGINEERING JOURNAL,16.744,6/4/2021,71,0.906,"Benefitting from the rationally designed nanostructures, the ORR half-potential of the Co/CoS/Fe-HSNC electrocatalyst reaches 0.906 V in 0.1 M KOH, about 65 mV larger than commercial Pt/C electrocatalyst, and a low overpotential of 250 mV is achieved for OER and 138 mV for HER at a current density of 10 mA cm(-2)","Normal,only alkaline.",13,1,1,0,Co,S,C,None,None,None,None,None,1,1,0,1,0,0,0,1,0,0,0,0,1,0,0,1,1,0,0,0,0,0,0,0,0,0,0,0,0,0,0,0,1,0,0,0,0,0,0,0,0,0,0,0,0,0,0,0,0,0,1
0,10.1002/smsc.202200035,Peoples R China,Huanghe Sci & Technol Coll,NaN,0,8/24/2022,0,0.854,The obtained Ru@NSCSs catalyst exhibits outstanding HER activity in all pH conditions (especially with a low overpotential of 5 mV at a current density of 10 mA cm(-2) in 1 m KOH) and excellent ORR performance (half-wave potential (E (1/2)) of 0.854 V in 0.1 m KOH),"Normal,only alkaline.",13,0,0,1,C,N,Ru,S,None,None,None,None,1,0,0,1,0,0,0,0,0,0,0,0,1,0,0,0,0,0,0,0,0,0,0,0,0,0,0,0,0,0,0,0,0,0,0,0,0,0,0,0,0,0,0,0,0,0,0,0,0,0,0
1,10.1039/d1ta06897k,Peoples R China,Nanjing Normal Univ,JOURNAL OF MATERIALS CHEMISTRY A,14.511,11/25/2021,1,0.84,"As a proof-of-concept application, Ni SAs-Pd@NC demonstrates ultrahigh ORR activity with a positive half-wave potential of 0.84 V and a low OER overpotential of 380 mV at 10 mA cm(-2), in an alkaline medium","Normal,only alkaline.",13,1,0,0,C,N,Pd,Ni,None,None,None,None,1,0,0,1,0,1,0,1,0,0,0,0,0,0,0,0,0,0,0,0,0,0,0,0,0,0,0,0,0,0,0,0,0,0,0,0,0,0,0,0,0,0,0,0,1,0,0,0,0,0,1
1,10.1016/j.cej.2021.134188,Peoples R China,Northwest Normal Univ,CHEMICAL ENGINEERING JOURNAL,16.744,4/10/2022,1,0.803,"The fabricated catalysts Co3W3C/CoP/NPC have shown prominent trifunctional electrocatalytic activities for hydrogen evolution reaction (HER), oxygen evolution reaction (OER) and oxygen reduction reaction (ORR), evidenced by a positive half-wave potential of 0.803 V for ORR and a much low overpotential (at 10 mA/cm(2)) of 139/200 mV for HER and OER in alkaline electrolyte, respectively","Normal,only alkaline.",13,1,0,0,C,P,Co,W,N,None,None,None,1,0,0,0,0,0,0,1,0,0,0,0,1,0,0,0,0,0,0,0,0,0,0,0,0,0,0,0,0,0,0,0,0,0,0,0,0,0,0,0,1,0,0,0,1,0,0,0,0,0,1
1,10.1002/ente.202100940,Peoples R China,Jiangnan Univ,ENERGY TECHNOLOGY,4.149,12/14/2021,0,0.78,"Furthermore, the optimal calcined electrocatalyst exhibits a low overpotential of 284 mV at 10 mA cm(-2) toward OER and 0.78 V of half-wave potential for ORR in 1.0 m KOH electrolyte","Normal,only alkaline.",13,1,0,0,Co,O,P,None,None,None,None,None,0,0,0,0,0,0,0,0,0,1,0,0,1,0,0,0,0,0,0,0,0,0,0,0,0,1,0,0,0,0,0,0,0,0,0,0,0,0,0,0,0,0,0,0,0,0,0,0,0,0,1
1,10.1016/j.jpowsour.2022.231563,Peoples R China,Beijing Inst Technol,JOURNAL OF POWER SOURCES,9.794,8/10/2022 0:00,0,0.86,"Profiting from strong synergetic between NiFe alloy and nitrogen-doped carbon, abundant Fe/Ni-N-C bond, this unique hierarchical yolk-core-shell structure provides an integration of superior OER and ORR property, half-wave potential of 0.86 V for ORR and a small overpotential of 277 mV at 10 mA cm(-2) for OER in O-2-saturated 0.1 M KOH","Normal,only alkaline.",13,0,0,0,C,Fe,N,Ni,None,None,None,None,1,0,0,0,0,0,0,1,1,0,1,0,1,1,0,0,0,0,0,0,0,0,0,0,1,0,0,0,0,0,0,0,0,0,0,0,0,0,0,0,0,0,0,0,1,0,0,0,0,0,1
1,10.1039/c7ta00993c,Peoples R China,Dongguan Univ Technol,JOURNAL OF MATERIALS CHEMISTRY A,14.511,6/28/2017 0:00,81,0.862,"In an alkaline medium, the catalyst exhibited high ORR catalytic activity, with a half-wave potential 30 mV more positive and a diffusion-limiting current density 15% higher than a commercial Pt/C catalyst, and the catalyst is also highly active for OER with a small overpotential of 371 mV for 10 mA cm(-2) current density","Normal,only alkaline.",13,1,1,0,C,N,S,Co,None,None,None,None,1,0,0,1,0,0,0,1,0,0,0,0,1,0,0,0,0,0,0,0,0,0,0,0,0,0,0,0,0,1,0,0,0,0,0,0,0,0,0,0,0,1,0,0,1,0,0,0,0,0,1
1,10.1016/j.cej.2018.09.185,Peoples R China,Beijing Univ Chem Technol,CHEMICAL ENGINEERING JOURNAL,16.744,12/28/2018 0:00,33,0.841,"Significantly, the optimal products followed by further carbonization (RM-COP-PA-900) demonstrated excellent bifunctional electrocatalytic activities for an efficient ORR performance with similar commercialized Pt/C half-potential of 841 mV vs RHE as well as an IrO2-like OER activity with a potential of 1.69 V at 10 mA cm(-2) in alkaline media, which is better than most metal-free bifunctional catalysts","Normal,only alkaline.",13,0,0,0,C,P,N,None,None,None,None,None,0,0,0,1,0,0,0,0,0,0,0,0,0,1,0,0,0,0,0,0,0,0,0,0,0,0,0,0,0,0,0,0,0,0,0,0,0,0,0,0,0,0,0,0,1,0,0,0,0,0,1
1,10.1016/j.carbon.2019.08.036,Peoples R China,Beihang Univ,CARBON,11.307,10/17/2019 0:00,33,0.691,"More importantly, the low Delta E (= E-10 mA cm(-2) - E--3 mA cm(-2)) of 0.691 and 0.784 V in 0.1 M KOH and 0.1 M HClO4 electrolytes for FeNC-900, respectively, indicating its fascinating bifunctional electrocatalytic activities for ORR and OER in both alkaline and acidic electrolytes","Normal,acid and alkaline.",13,1,0,1,C,Fe,N,None,None,None,None,None,0,1,0,1,0,0,0,1,0,1,0,0,1,0,0,1,0,0,0,0,0,0,0,0,0,0,0,0,0,0,0,0,1,0,0,0,0,0,0,0,0,0,0,0,0,0,0,0,0,0,1
1,10.1016/j.jallcom.2021.161588,Peoples R China,Guizhou Univ,JOURNAL OF ALLOYS AND COMPOUNDS,6.371,10/15/2021 0:00,3,0.823,"CoNi-N-CNFs-60 exhibited a low overpotential of 229 mV at 10 mA cm(-2) and a half-wave potential of 0.823 V in 1 M KOH, making it a promising candidate as an efficient air electrode in Zn-air battery","Normal,only alkaline.",13,0,0,0,Co,Ni,C,N,None,None,None,None,0,0,1,1,0,0,0,1,0,0,1,0,1,1,0,1,1,0,0,0,0,0,0,0,0,0,0,0,0,0,0,0,1,0,0,0,0,0,0,0,1,0,0,0,1,0,0,0,0,0,1
1,10.1016/j.nanoen.2017.11.020,Peoples R China,Chinese Acad Sci,NANO ENERGY,19.069,12/28/2018 0:00,68,0.82,"RHE) and OER (eta = 360mV @ 10 mA cm(-2)) in 0.1 M KOH solution with a.E (E-j (=) (OER)(10) - E-1/2(ORR)) = 0.82 V, comparable to that of its state-of-the-art counterparts (e.g., Pt for ORR, IrO2 for OER)","Normal,only alkaline.",13,0,0,0,C,N,Ni,P,None,None,None,None,1,0,0,1,0,0,0,0,0,0,0,0,1,0,0,0,0,0,0,0,0,0,0,0,0,0,0,0,0,0,0,0,1,0,0,0,0,0,0,0,0,0,0,0,0,0,0,0,0,0,1
1,10.1016/j.jallcom.2021.162778,Peoples R China,Inner Mongolia Univ Technol,JOURNAL OF ALLOYS AND COMPOUNDS,6.371,2/8/2022 0:00,5,0.801,"The Ce@Co3O4/CNFs exhibited the comparable performance to Pt/C and RuO2 in the alkaline environment with a half-wave potential of 0.810 V and overpotential of 380 mV(@ 10 mA cm(-2)) for the ORR and OER, respectively","Normal,only alkaline.",13,0,0,0,C,Ce,Co,O,None,None,None,None,1,0,0,1,0,0,0,0,0,0,0,0,1,1,0,0,0,0,0,0,0,0,0,0,0,0,0,0,0,0,0,0,1,0,0,0,0,0,0,0,1,0,0,0,1,0,0,0,0,0,1
1,10.1016/j.jmst.2020.11.061,Peoples R China,Tianjin Univ,JOURNAL OF MATERIALS SCIENCE & TECHNOLOGY,10.319,6/13/2021 0:00,6,0.84,"The obtained Co(OH)(2)@NC exhibits remarkable activity in terms of a lower overpotential of 330 mV@10 mA cm(-2) for OER and a more positive half-wave potential (E-1/2 = 0.84 V) for ORR in alkaline medium, outperforming IrO2 and Pt/C","Normal,only alkaline.",13,0,0,0,C,N,Co,O,None,None,None,None,0,0,1,1,0,0,0,1,0,0,0,0,0,0,0,1,1,0,0,1,0,0,0,0,0,0,0,0,0,0,0,0,0,0,0,0,0,0,0,1,0,0,0,0,0,0,0,0,0,0,1
1,10.1016/j.jcis.2022.06.067,Peoples R China,Anhui Univ Sci & Technol,JOURNAL OF COLLOID AND INTERFACE SCIENCE,9.965,7/22/2022 0:00,2,0.904,"Expectantly, the resulted NDC nanocage embedded with Ni-Fe alloy and Fe3C particles, as assembled Mott-Schottkytyped catalyst, delivered a promoted half-wave potential of 0.904 V for ORR and a low overpotential of 315 mV at 10 mA/cm2 for OER both in alkaline media, outperforming those of commercial Pt/C and RuO2 counterparts","Normal,only alkaline.",13,0,0,0,C,Ni,Fe,None,None,None,None,None,1,0,0,1,0,0,0,0,0,0,1,0,1,0,0,0,0,0,0,0,0,0,0,0,0,0,0,0,0,0,0,0,0,0,0,0,0,0,0,0,0,0,0,0,1,0,0,0,0,0,1
1,10.1002/smll.202105887,Peoples R China,Hong Kong Polytech Univ,SMALL,15.153,12/15/2021 0:00,2,0.833,"Benefiting from integrated 3D architecture with adequate active sites, porous structure, high conductivity originating from the metal substrate, and the synergistic effects of Co-N-C and Co4N, the cathode exhibits excellent bifunctional activity (low overpotential of 275 mV at 10 mA cm(-2) for OER, high half-wave potential of 0.833 V for ORR), and ultralong durability for ORR/OER in the alkaline medium","Normal,only alkaline.",13,0,0,0,Co,N,C,None,None,None,None,None,1,1,1,0,0,0,0,1,0,0,0,0,0,0,0,0,0,0,0,0,0,0,0,0,0,0,0,0,0,0,0,0,0,0,0,0,0,0,0,0,0,0,0,0,0,0,0,0,0,0,1
1,10.1021/acsaem.9b02450,Peoples R China,Zhejiang Normal Univ,ACS APPLIED ENERGY MATERIALS,6.959,5/4/2020 0:00,29,0.87,"The Co, N, P-PCNS exhibited prominent oxygen reduction performance with a positive half-wave potential (E-1/2 = 0.87 V) alternative to commercial Pt/C (E-1/2 = 0.84 V) in 0.1 M KOH electrolyte, coupled with a low overpotential (eta = 319 mV) for oxygen evolution at 10 mA cm(-2) in alkaline circumstance (i.e., 1.0 M KOH)","Normal,only alkaline.",13,0,0,1,Co,N,P,C,None,None,None,None,0,0,1,0,0,0,0,1,0,0,0,0,0,0,1,0,0,0,0,0,0,0,0,0,0,0,0,0,0,0,1,0,0,0,0,0,0,0,0,0,0,0,0,0,0,0,0,0,0,0,1
1,10.1021/acssuschemeng.9b02052,Peoples R China,Shandong Univ Technol,ACS SUSTAINABLE CHEMISTRY & ENGINEERING,9.224,9/11/2019 0:00,32,0.852,The 3D Fe/N-G#4 exhibited excellent electrochemical activity with a high half-wave potential (0.852 V vs RHE) for ORR and a low overpotential (393 mV at 10 mA cm(-2)) for OER in the alkaline conditions,"Normal,only alkaline.",13,0,0,0,C,Fe,N,None,None,None,None,None,0,1,0,0,0,0,0,1,0,1,0,0,0,0,0,0,0,0,0,0,0,0,0,0,0,0,0,0,0,1,0,0,0,0,0,0,0,0,0,0,0,0,0,0,0,0,0,0,0,0,1
1,10.1016/j.cej.2021.133541,Peoples R China,Hunan Univ,CHEMICAL ENGINEERING JOURNAL,16.744,4/18/2022 0:00,0,0.852,"Benefiting from the special hierarchical porous morphology, the dual-function catalytic activity of Co-CoF2 heterojunctions and existence of Co-N-x species, the as-obtained PCF@CCFCNT composites exhibit excellent performance in the oxygen evolution reaction (eta = 300 mV@10 mA cm(-2)), as well as outstanding oxygen reduction reaction performance in alkaline medium (E-1/2 = 0.852 V, vs RHE)","Normal,only alkaline.",13,0,0,0,C,F,Co,N,None,None,None,None,0,1,0,1,0,0,0,1,0,0,0,0,1,1,0,0,1,0,0,0,0,0,0,0,0,0,0,0,0,0,0,0,1,0,0,0,0,0,0,0,0,0,0,0,0,0,0,0,0,0,1
1,10.1186/s11671-020-03394-x,Peoples R China,South China Univ Technol,NANOSCALE RESEARCH LETTERS,5.418,10/1/2020 0:00,3,0.8,The optimized catalyst Co/P/MOFs-CNTs-700 exhibited favorable electrochemical activities with the lowest overpotential of 420 mV to achieve the current density of 10 mA cm(-2)for OER and the half potential of 0.8 V for ORR in 0.1 M NaOH,"Normal,only alkaline.",13,0,0,0,C,Co,P,None,None,None,None,None,0,0,0,0,0,0,0,0,0,0,0,0,0,0,0,1,0,0,0,0,0,0,0,0,0,0,0,0,0,0,0,0,1,0,0,0,0,0,0,0,0,0,0,0,0,0,0,0,0,0,1
1,10.1016/j.jechem.2020.11.028,Peoples R China,Nankai Univ,JOURNAL OF ENERGY CHEMISTRY,13.599,5/21/2021 0:00,19,0.824,"When used as a bifunctional electrocatalyst, the as-prepared Co/MoC@N-C showed an ORR half-wave potential of 0.824 V in an alkaline medium and an overpotential of only 290 mV for the OER at 10 mA cm(-2), which was 70 mV lower than RuO2","Normal,only alkaline.",13,1,1,0,C,O,Mo,Co,None,None,None,None,1,0,0,0,0,0,0,0,1,0,0,0,0,0,0,1,0,0,0,0,0,0,0,0,0,0,0,0,0,0,0,0,0,0,0,0,0,0,0,0,0,0,0,0,1,0,0,0,0,0,1
1,10.1039/d1ta09278b,Peoples R China,Anhui Univ,JOURNAL OF MATERIALS CHEMISTRY A,14.511,12/4/2021 0:00,2,0.81,"The OER overpotential of RuCoO HSs at 10 mA cm(-2) is only 260 mV and the ORR half-wave potential is 0.81 V in 0.1 M KOH, corresponding to an ultralow potential gap of 0.68 V","Normal,only alkaline.",13,0,0,0,Co,O,Ru,None,None,None,None,None,0,1,1,1,0,0,0,1,0,1,0,0,1,0,0,0,0,0,0,0,0,0,0,0,0,0,0,0,0,0,0,0,0,0,0,0,0,0,0,0,0,0,0,0,0,0,0,0,0,0,1
1,10.1016/j.cej.2021.128739,South Korea,Chosun Univ,CHEMICAL ENGINEERING JOURNAL,16.744,11/11/2021 0:00,8,0.858,"The optimized tri-functional activity is recorded at a current density of 10 mA cm-2 with an overpotential at 36 mV for HER, and 229 mV for OER, indicating 1.51 V in an alkaline water electrolyzer, as well as a half-wave potential of 0.858 V for ORR","Normal,only alkaline.",13,1,1,0,C,Co,N,None,None,None,None,None,0,1,0,1,0,0,0,0,0,0,0,0,0,0,0,0,0,0,0,0,0,0,0,0,0,0,0,0,0,0,0,0,0,0,0,0,0,0,0,0,0,0,0,0,0,0,0,0,0,0,1
1,10.1016/j.jcis.2021.11.101,Peoples R China,Zhejiang Normal Univ,JOURNAL OF COLLOID AND INTERFACE SCIENCE,9.965,2/10/2022 0:00,54,0.86,"The as-prepared FeNi/(FeNi)(9)S-8/N,S-CNS exhibited distinct electrocatalytic activity and stability for the ORR with positive onset (E-onset) and half-wave (E1/2) potentials (E-onset = 0.97 V; E-1/2 = 0.86 V) and OER with the small overpotential (eta = 283 mV) at 10 mA cm(-2) in the alkaline media, outperforming commercial Pt/C and RuO2 catalysts","Normal,only alkaline.",13,0,0,0,C,N,O,Fe,S,Ni,None,None,1,0,1,0,0,0,0,0,1,0,0,0,0,0,0,0,0,0,0,0,0,0,0,0,0,0,0,0,0,0,1,0,0,0,0,0,0,0,0,0,0,0,0,0,0,0,0,0,0,0,1
1,10.1039/c9qi00033j,NM 88003 USA,New Mexico State Univ,INORGANIC CHEMISTRY FRONTIERS,7.779,6/4/2019 0:00,11,0.844,"The stability test shows that after 1000 cycles of cyclic voltammetry (CV), there is only 15 mV positive shift for achieving a current density of 10 mA cm(-2) in the OER and 17 mV negative shift to reach a current density of -1 mA cm(-2) in the ORR, which indicates the good stability of the electrocatalyst (5 wt% IrO2 incorporated La0.8Sr0.2MnO3) in alkaline solution","Normal,only alkaline.",13,1,1,0,La,Mn,O,Sr,Ir,None,None,None,0,0,0,0,0,0,0,0,0,0,0,0,0,1,0,0,0,0,0,0,0,0,1,0,0,0,0,0,0,0,0,0,0,0,0,0,0,0,0,1,0,0,0,0,0,0,0,0,0,0,1
1,10.1039/c9qi00033j,NM 88003 USA,New Mexico State Univ,INORGANIC CHEMISTRY FRONTIERS,7.779,6/4/2019 0:00,11,0.825,"The stability test shows that after 1000 cycles of cyclic voltammetry (CV), there is only 15 mV positive shift for achieving a current density of 10 mA cm(-2) in the OER and 17 mV negative shift to reach a current density of -1 mA cm(-2) in the ORR, which indicates the good stability of the electrocatalyst (5 wt% IrO2 incorporated La0.8Sr0.2MnO3) in alkaline solution","Normal,only alkaline.",13,1,1,0,La,Mn,O,Sr,None,None,None,None,0,0,0,0,0,0,0,0,0,0,0,0,0,1,0,0,0,0,0,0,0,0,1,0,0,0,0,0,0,0,0,0,0,0,0,0,0,0,0,1,0,0,0,0,0,0,0,0,0,0,1
1,10.1016/j.jallcom.2022.165482,Peoples R China,Zhejiang Sci Tech Univ,JOURNAL OF ALLOYS AND COMPOUNDS,6.371,7/10/2022 0:00,0,0.73,"The NC@ MoS2@Co-Fe exhibits remarkable bifunctional electrocatalytic activities with an ORR half-wave potential of 0.73 V in 0.1 M KOH electrolyte and an OER overpotential of 400 mV, driving a current density of 10 mA cm-2","Normal,only alkaline.",13,0,0,0,C,Mo,N,S,Co,Fe,None,None,1,0,1,1,0,0,0,0,0,0,1,1,1,0,0,0,0,0,0,0,0,0,0,0,0,0,0,0,0,0,0,0,0,0,0,0,0,0,0,0,0,0,0,0,0,0,0,0,0,0,1
0,10.1002/slct.201702231,Peoples R China,East China Univ Sci & Technol,CHEMISTRYSELECT,2.307,12/28/2018 0:00,11,0.739,"The Fe/Co-CNTs-800 catalyst pyrolyzed at 800 degrees C exhibited high electrocatalytic activity for ORR, with only approximate to 50mV lesser activity than that of Pt/C at the half-wave potential, and for OER, with only approximate to 70mV lesser activity than that of RuO2 at a current density of 10mAcm(-2) in a 0.1M KOH solution","Normal,only alkaline.",13,1,1,0,C,Co,Fe,N,O,None,None,None,1,0,0,1,0,0,0,0,0,0,0,1,0,0,0,1,1,0,0,0,0,0,0,0,0,0,0,0,0,0,0,0,1,0,0,0,0,0,0,0,0,0,0,0,0,0,0,0,0,0,0
1,10.1016/j.apcatb.2021.120917,Peoples R China,China Univ Petr East China,APPLIED CATALYSIS B-ENVIRONMENTAL,24.319,5/12/2022 0:00,0,0.78,"W atoms regulate local electron structure and coordination environment, leading to faster proton supply and hydrogen release, thus achieving 10 mA cm(-2) at low overpotential of 27 mV (alkaline) and 66 mV (acidic)","Normal,acid and alkaline.",13,1,0,0,O,P,Ru,W,None,None,None,None,1,0,0,1,0,0,0,0,0,0,0,0,0,0,0,0,0,0,0,0,0,0,0,0,0,0,0,0,0,0,0,0,0,0,0,0,0,0,0,0,0,0,0,0,1,0,0,0,0,0,1
1,10.1016/j.nanoen.2021.106675,Peoples R China,Cent South Univ,NANO ENERGY,19.069,11/27/2021 0:00,12,0.83,The peapod-like CoSe2@NC nanorods exhibit superior activity towards the ORR (E1/2 = 0.83 V) and OER (eta = 340 mV @10 mA cm-2) in a 0.1 mol L-1 KOH solution,"Normal,only alkaline.",13,0,0,0,C,Co,N,Se,None,None,None,None,1,0,0,1,0,0,0,0,1,0,0,0,0,1,0,0,0,1,0,0,0,0,0,0,0,0,0,0,0,0,0,0,0,0,0,0,0,0,0,0,0,0,0,0,0,0,0,0,1,0,1
1,10.1002/aenm.201903003,Peoples R China,Wenzhou Univ,ADVANCED ENERGY MATERIALS,29.698,12/18/2019 0:00,47,0.89,"Benefiting from these attributes, the hybrid catalyst outperforms the commercial noble-metal benchmarks with a higher half-wave potential of 0.890 V for oxygen reduction reaction and lower overpotential of 308 mV at 10 mA cm(-2) for the oxygen evolution reaction in alkaline media","Normal,only alkaline.",13,0,0,0,C,O,Fe,Ni,None,None,None,None,0,0,0,0,0,0,0,0,1,0,1,0,1,0,0,0,0,0,0,0,0,0,0,0,0,0,0,0,0,0,0,0,0,0,0,0,0,0,0,0,0,0,0,0,0,0,0,0,0,0,1
1,10.1016/j.ensm.2019.12.043,Germany,Tech Univ Dresden,ENERGY STORAGE MATERIALS,20.831,3/19/2020 0:00,54,0.9,"In alkaline electrolyte, the as-built NP-Co3O4/CC manifests an extremely high oxygen reduction reaction (ORR) half-wave potential of similar to 0.9 V and a decreased oxygen evolution reaction (OER) overpotential of 330 mV at 10 mA cm(-2), displaying a record low potential gap of 0.66 V","Normal,only alkaline.",13,0,0,0,C,Co,N,O,None,None,None,None,1,1,0,1,0,0,0,1,0,0,0,0,0,0,0,1,0,0,0,0,0,0,0,0,0,0,0,0,0,0,0,0,0,0,0,0,1,0,0,0,0,0,0,0,0,0,0,0,0,0,1
1,10.1016/j.cej.2021.130559,Peoples R China,Zhejiang Normal Univ,CHEMICAL ENGINEERING JOURNAL,16.744,12/18/2021 0:00,7,0.9,"The resulting FeCo-NCNTs exhibited outstanding catalytic property for oxygen reduction reaction (ORR, E-1/2 = 0.90 V) and oxygen evolution reaction (OER, 320 mV of overpotential at 10 mA cm(-2)) in alkaline surroundings","Normal,only alkaline.",13,0,0,0,Fe,Co,N,C,None,None,None,None,0,0,0,1,0,0,0,1,0,0,0,0,0,1,0,0,0,0,0,0,0,0,0,0,0,0,0,0,0,0,0,0,1,0,0,0,0,0,0,0,0,0,0,0,0,0,0,0,0,0,1
1,10.1002/celc.202001475,Peoples R China,Soochow Univ,CHEMELECTROCHEM,4.782,1/12/2021 0:00,2,0.82,The obtained NiFeMo@N-rGO bifunctional catalyst demonstrates a comparable catalytic reactivity when compared to precious metal catalysts in alkaline electrolytes regarding ORR/OER performance (ORR: half-wave potential of 0.82 V; OER: overpotential of 330 mV; E: 0.73 V at 10 mA cm(-2)),"Normal,only alkaline.",13,0,0,0,Fe,Mo,Ni,N,C,O,None,None,1,0,0,0,0,0,0,0,1,0,0,0,0,0,0,0,0,0,0,0,0,0,0,0,0,0,0,0,0,1,0,0,0,0,0,0,0,0,0,0,0,0,0,0,0,0,0,0,0,0,1
1,10.1021/acsnano.7b09064,Peoples R China,City Univ Hong Kong,ACS NANO,18.027,12/28/2018 0:00,266,0.86,"Herein, we present a strategy via single-site dispersion of an Fe-N-x, species on a two-dimensional (2D) highly graphitic porous nitrogen-doped carbon layer to implement superior catalytic activity toward ORR/OER (with a half-wave potential of 0.86 V for ORR and an overpotential of 390 mV at 10 mA.cm(-2) for OER) in an alkaline medium","Normal,only alkaline.",13,0,0,0,C,N,Fe,None,None,None,None,None,0,1,1,1,0,1,0,1,0,0,0,0,0,0,0,0,0,0,0,0,0,0,0,0,0,0,0,0,0,0,0,0,0,0,0,0,0,0,0,0,0,0,0,0,0,0,0,0,0,0,1
1,10.1039/d0nj06196d,Peoples R China,Jiangsu Normal Univ,NEW JOURNAL OF CHEMISTRY,3.925,3/8/2021 0:00,1,0.81,"As a result, the hybrid PNC@CoNC displays a positive half-wave potential of 0.81 V towards oxygen reduction and a low overpotential of 490 mV at 10 mA cm(-2) towards oxygen evolution in alkaline electrolytes, as well as excellent electrochemical stability","Normal,only alkaline.",13,0,0,0,C,Co,N,None,None,None,None,None,1,0,0,1,0,0,0,1,1,0,0,0,1,1,0,1,0,0,0,0,0,0,0,0,0,0,0,0,0,0,0,0,0,0,0,0,0,0,0,0,0,0,0,0,1,0,0,0,0,0,1
1,10.15541/jim20180260,Peoples R China,City Univ Hong Kong,JOURNAL OF INORGANIC MATERIALS,1.292,4/2/2019 0:00,5,0.83,The catalyst shows 0.83 V half-wave potentials for oxygen reduction reaction (ORR) in 0.1 mol/L KOH solution and 420 mV over-potential for oxygen evolution reaction (OER) at 10 mA/cm(2) in 1 mol/L KOH solution,"Normal,only alkaline.",13,0,0,1,C,Fe,None,None,None,None,None,None,0,0,1,0,0,0,0,1,0,0,0,0,0,0,0,1,0,0,0,0,0,0,0,0,0,0,0,0,0,1,0,0,0,0,0,0,0,0,0,0,0,0,0,0,0,0,0,0,0,0,1
1,10.1039/d2dt02132c,Peoples R China,Minist Educ,DALTON TRANSACTIONS,4.569,9/11/2022 0:00,0,0.891,"As a result, FeCo/N-CNTs-800 exhibits remarkable ORR (with a half-wave potential of 0.891 V in 0.1 M KOH) and OER (with an overpotential of 359 mV to deliver 10 mA cm(-2) in 1 M KOH) performance, respectively","Normal,only alkaline.",13,0,0,1,C,Co,Fe,N,None,None,None,None,1,0,0,1,0,0,0,1,1,0,1,0,0,0,0,0,0,0,0,0,0,0,0,0,0,0,0,0,0,0,0,0,1,0,0,0,0,0,0,0,0,0,0,0,1,0,0,0,0,0,1
1,10.1039/d2ta00949h,Peoples R China,Zhejiang Sci Tech Univ,JOURNAL OF MATERIALS CHEMISTRY A,14.511,4/19/2022 0:00,3,0.811,"It exhibits superior bifunctional catalytic activity towards the OER (eta = 292 mV@10 mA cm(-2)) and ORR (E-1/2 = 0.811 V), with a Delta E as low as 0.711 V in 0.1 M KOH electrolyte, outperforming most of the ones previously reported in the literature","Normal,only alkaline.",13,0,0,0,C,N,Ni,Fe,Se,None,None,None,0,0,0,1,0,0,0,0,0,0,0,0,1,0,0,0,0,0,0,0,0,0,0,0,0,0,0,1,0,0,0,0,1,0,0,0,0,0,0,0,0,0,0,0,0,0,0,0,0,0,1
0,10.1007/s40820-020-00456-8,Peoples R China,Beijing Univ Chem Technol,NANO-MICRO LETTERS,23.655,6/4/2020,42,0.92,"Electrochemical measurements revealed that the Fe-NSC sample exhibited significantly enhanced oxygen reduction reaction performance compared to the S-free Fe-NC material (termed as Fe-NC), showing an excellent onset potential of 1.09 V and half-wave potential of 0.92 V in 0.1 M KOH","Normal,only alkaline.",13,1,1,0,Fe,N,C,S,None,None,None,None,0,0,0,0,0,1,0,0,0,0,0,0,0,0,0,0,0,0,0,0,0,0,0,0,0,0,0,0,0,0,0,0,0,0,0,0,0,0,0,0,0,0,0,0,0,0,0,0,0,0,1
