Repository: ruiding-uchicago/InCrEDible-MaT-GO

# InCrEDible-MaT
Code/Database of &lt;Obtaining Material Design Insights of Electrocatalysts for Hydrogen Energy by a Novel Approach: Data Science Workflow based on the Internet >
Python version: 3.9.12
Package versions in package_version.txt

File: Train Models and Blackbox Intepretation/R/All pH/ORR/ORR.csv (part 3 of 15)
TEST,DOI,Country,Facility,Journal_Name,IF,Indexed_Date,Cited_Time,HWP,Remark_Sentence,Bug_Note,PH,Irregular_Abnormal_Value,Irregular_Multiple_Value,Irregular_Multiple_Keywords,Element_1,Element_2,Element_3,Element_4,Element_5,Element_6,Element_7,Element_8,Judge_Nanoparticles,Judge_3D,Judge_2D,Judge_1D,Judge_Urchin,Judge_SAC,Judge_QD,Judge_Hollow,Judge_Core_Shell,Judge_Template,Judge_alloy,Judge_Functionalized,Judge_heterostructures,Judge_Polymer_Complex_Chelate,Judge_Biomass_Slag,Judge_MOF,Judge_COF,Judge_Conductive_Polymer,Judge_Polymetal,Judge_Hydroxide_Oxyhydroxide,Judge_oxalate,Judge_Spinel,Judge_Perovskite,Judge_Pyrochlore,Judge_Prussian_Blue,Judge_Amorphous,Judge_Ultrasound,Judge_Plasma,Judge_Graphdiyne,Judge_Graphene,Judge_c3n4,Judge_MXene,Judge_CNT,Judge_IL,Judge_Organic_Inorganic,Judge_Steel,Judge_Carbon_Cloth,Judge_Film,Judge_Molten,Judge_Co_Precipitation,Judge_Electrospin,Judge_Hydrothermal,Judge_Microwave,Judge_Spray,Judge_Phys_Chem_Deposition,Judge_Light_Deposition,Judge_Electrochemical_Deposition,Judge_Electrochemical_Corrosion,Judge_Etching,Judge_Sol_Gel,Warning_Onset
0,10.1016/j.ijhydene.2021.01.056,Peoples R China,Chinese Acad Sci,INTERNATIONAL JOURNAL OF HYDROGEN ENERGY,7.139,4/16/2021,6,0.89,"Typically, the obtained Fe, Pt-N/S co-doped carbon (FePt-NSC) catalyst exhibits superior ORR performance with positive half-wave potentials (E-1/2) of 0.89 and 0.80 V in alkaline and acidic solutions, respectively","Normal,acid and alkaline.",13,0,0,0,C,N,Fe,Pt,S,None,None,None,0,1,0,0,0,1,0,1,0,0,0,0,1,1,0,0,0,0,0,0,0,0,0,0,0,0,0,0,0,0,0,0,0,0,0,0,0,0,0,0,0,0,0,0,0,0,0,0,0,0,0
0,10.1002/advs.202000747,NaN,NaN,"Advanced science (Weinheim, Baden-Wurttemberg, Germany)",17.521,9/1/2020,0,0.92,"The Co3 Fe7 @Co5.47 N/NCF outperforms commercial platinum/carbon (Pt/C) toward ORR with an onset potential of 1.02V and a positive half-wave potential of 0.92V in an alkaline electrolyte (0.59V in sodium chloride solution), which is ascribed to the unique interfacial structure between Co3 Fe7 and Co5.47 N supported by 3D N-doped carbon foam to facilitate fast electron and mass transfer","Normal,only alkaline.",13,1,1,0,C,Co,Fe,N,None,None,None,None,0,1,0,0,0,0,0,0,1,0,1,0,0,0,0,0,0,0,0,0,0,0,0,0,0,0,0,0,0,0,0,0,0,0,0,0,0,0,0,0,0,0,0,0,0,0,0,0,0,0,1
0,10.1039/d0ma00454e,Peoples R China,China Univ Petr East China,MATERIALS ADVANCES,0.52,2/19/2021,7,0.8,"Combining the merits of porosity and MOFs, the catalyst synthesized by 120 min grinding (BM-Fe@NC-120) possesses good ORR performance in 0.1 M KOH with a half-wave potential of 0.80 V, a limiting current density of -5.08 mA cm(-2), excellent long-term durability and resistance to methanol, indicating the validity of this eco-friendly route for scalable synthesis of catalysts for future practical fuel-cell applications.","Normal,only alkaline.",13,0,0,0,C,Fe,O,N,None,None,None,None,0,0,0,1,0,0,0,1,0,1,0,0,1,0,0,1,0,0,0,0,0,0,0,0,0,0,0,0,0,0,0,0,0,0,0,0,0,0,0,0,0,0,0,0,0,0,0,0,0,0,0
0,10.1049/mnl.2019.0407,Peoples R China,Zhengzhou Univ Light Ind,MICRO & NANO LETTERS,0.98,7/2/2020,1,0.73,"Benefiting from its high surface area, co-doping with iron/nitrogen and hierarchical porous structure, the optimised example exhibits excellent electrochemical performance for the oxygen reduction reaction under alkaline conditions with a low half-wave potential of 0.73 V (lower than 0.78 V for Pt/C), a dominant four-electron transfer mechanism (n = 3.97 at 0.64 V) and a high diffusion limiting current density of 5.27 mA cm(-2).","Normal,only alkaline.",13,0,1,0,C,Fe,N,None,None,None,None,None,0,0,1,0,0,0,0,1,0,0,0,0,1,1,0,0,0,0,0,0,0,0,0,0,0,0,0,0,0,0,0,0,0,0,0,0,0,0,0,0,0,0,0,0,0,0,0,0,0,0,0
0,10.1088/0957-4484/26/16/165401,Peoples R China,Tsinghua Univ,NANOTECHNOLOGY,3.953,4/24/2015,14,0.82,"The best half-wave potential of an optimized catalysts is 0.82 V versus reversible hydrogen electrode in an alkaline medium, which reaches the best range of the non-precious-metal catalysts reported and is very close to that of commercial Pt/C catalysts","Normal,only alkaline.",13,0,0,0,Fe,N,C,None,None,None,None,None,0,0,0,1,0,0,0,0,0,0,0,0,0,0,0,0,0,0,0,0,0,0,0,0,0,0,0,0,0,0,0,0,0,0,0,0,0,0,0,0,1,0,0,0,1,0,0,0,0,0,0
0,10.1016/j.carbon.2018.06.007,Peoples R China,Cent South Univ,CARBON,11.307,12/28/2018,41,0.833,"Owing to the distinctive architecture and the synergistic effects between crystalline Co/CoNx@C nanoparticles and non-crystalline CoNxCy active sites, the resultant Co-N-PC catalyst exhibits an outstanding electrocatalytic activity towards ORR in alkaline media with a half-wave potential of 0.833 V (vs","Normal,only alkaline.",13,0,0,0,C,Co,N,None,None,None,None,None,1,0,1,1,0,0,0,1,1,0,0,0,1,0,0,0,0,0,0,0,0,0,0,0,0,0,0,0,0,0,0,0,0,0,0,0,0,0,0,0,0,0,0,0,0,0,0,0,0,0,0
0,10.1016/j.cej.2021.133105,Peoples R China,Dalian Univ Technol,CHEMICAL ENGINEERING JOURNAL,16.744,12/18/2021,1,0.88,"The targeted electrocatalyst delivers superior alkaline ORR activity with a half-wave potential of 0.88 V and superior kinetics with Tafel slope of 48 mV dec(-1), outperforming those of benchmark Pt/C","Normal,only alkaline.",13,0,0,0,Cu,N,C,None,None,None,None,None,0,0,0,0,0,1,0,0,0,0,0,1,0,0,0,0,0,0,0,0,0,0,0,0,0,0,0,0,0,0,0,0,0,0,0,0,0,0,0,0,0,0,0,0,0,0,0,0,0,0,0
0,10.1016/j.ensm.2018.02.011,Peoples R China,Beijing Univ Chem Technol,ENERGY STORAGE MATERIALS,20.831,12/28/2018,131,0.83,"The as-synthesized FeNi-NC catalyst exhibits not only excellent ORR electrocatalytic activities with almost the same onset (0.98 V, versus RHE) and half-wave potentials (0.83 V, versus RHE) and limiting current as commercial 20% Pt/C, but also satisfactory OER performance with the similar activity with IrO2 in alkaline electrolyte","Normal,only alkaline.",13,0,1,0,C,Fe,Ni,N,Ni,None,None,None,0,0,0,1,0,0,0,1,1,0,1,0,0,0,1,0,0,0,0,0,0,0,0,0,0,0,0,0,0,0,0,0,0,0,0,0,0,0,0,0,0,0,0,0,0,0,0,0,0,0,1
0,10.1021/acscatal.9b03514,Peoples R China,Jilin Univ,ACS CATALYSIS,13.7,11/19/2019,79,0.826,"Moreover, it shows a high half-wave potential of 0.826 and 0.723 V for ORR in 0.1 M KOH and 0.1 M HClO4, respectively","Normal,acid and alkaline.",13,0,0,0,C,N,Ru,None,None,None,None,None,0,0,0,1,0,0,0,0,0,0,0,0,0,0,0,0,0,0,0,0,0,0,0,0,0,0,0,0,0,1,0,0,0,0,0,0,0,0,0,0,0,0,0,0,1,0,0,0,0,0,0
0,10.1016/j.powera.2021.100052,Estonia,Univ Tartu,JOURNAL OF POWER SOURCES ADVANCES,0.56,6/20/2021,19,0.89,The initial assessment of the oxygen reduction reaction (ORR) activity by the rotating ring-disc electrode method reveals that the material exhibits a very good electrocatalytic performance in alkaline media having a half-wave potential of 0.89 V,"Normal,only alkaline.",13,0,0,0,N,C,None,None,None,None,None,None,0,0,0,1,0,0,0,1,0,0,0,0,0,0,0,0,0,0,0,0,0,0,0,0,0,0,0,0,0,0,0,0,0,0,0,0,0,0,0,0,0,0,0,0,0,0,0,0,0,0,0
0,10.1002/adfm.201604356,Peoples R China,Dalian Univ Technol,ADVANCED FUNCTIONAL MATERIALS,19.924,12/28/2018,106,0.87,"Interestingly, the obtained NPME exhibits one of the highest oxygen reduction reaction (ORR) activity in both alkaline (half-wave potential of 0.87 V vs reversible hydrogen electrode-RHE) and acidic (half-wave potential of 0.75 V vs RHE) medium","Normal,acid and alkaline.",13,0,0,0,C,Fe,N,P,None,None,None,None,0,0,0,1,0,0,0,0,1,0,0,0,0,1,0,0,0,0,0,0,0,0,0,0,0,0,0,0,0,1,0,0,0,0,0,0,0,0,0,0,0,0,0,0,0,0,0,0,0,0,0
0,10.1016/j.apcatb.2019.118344,Singapore,Nanyang Technol Univ,APPLIED CATALYSIS B-ENVIRONMENTAL,24.319,2/18/2020,113,0.867,"Benefiting from its hierarchically porous structures with bamboo-like CNTs grafted, and strong synergetic coupling between FeNi alloys and N-doped carbon species, the as-prepared FeNi/N-CPCF-950 demonstrates a half-wave potential of 0.867 V for ORR and a low operating potential of 1.585 Vat 10 mA cm(-2) for OER in 0.1 M KOH, outperforming commercial Pt/C and RuO2","Normal,only alkaline.",13,1,1,0,C,Fe,Ni,N,None,None,None,None,1,1,0,1,0,0,0,1,0,0,1,1,1,0,0,0,0,0,0,0,0,0,0,0,0,0,0,0,0,0,0,0,1,0,0,0,0,0,0,0,0,0,0,0,0,0,0,0,0,0,0
0,10.2116/analsci.29.619,Peoples R China,Xinxiang Med Univ,ANALYTICAL SCIENCES,1.967,8/7/2013,2,0.905,"Under the optimal conditions, an onset potential of 0.20 V and a half-wave potential of 0.05 V were reached in an alkaline electrolyte, and the Co-N-SIC catalyst possessed high catalytic activity and catalytic stability towards an oxygen reduction reaction (ORR)","Normal,only alkaline.",13,1,1,0,C,Co,N,S,None,None,None,None,0,0,0,0,0,0,0,0,0,0,0,0,0,1,0,0,0,0,0,0,0,0,0,0,0,0,0,0,0,0,0,0,0,0,0,0,0,0,0,0,0,0,0,0,0,0,0,0,0,0,1
0,10.1002/cctc.201801753,Peoples R China,Qingdao Univ Sci & Technol,CHEMCATCHEM,5.497,3/7/2019,6,0.87,"Herein, one kind of manganese phosphate-based electrocatalyst (Mn-x(PO4)(y)/NPC) with high specific surface area (1106.9 m(2) g(-1)) is prepared via a facile and scalable avenue, which possesses remarkable catalytic performance for the both ORR and OER, indicated by a more positive half-wave potential of 0.87 V in 0.1 M KOH for the ORR as well as an overpotential of 0.37 V to achieve the current density of 10 mA cm(-2) in 1 M KOH for the OER","Normal,only alkaline.",13,1,1,1,Mn,P,O,C,N,None,None,None,0,0,0,0,0,0,0,0,0,0,0,0,0,0,0,0,0,0,0,0,0,0,0,0,0,0,0,0,0,0,0,0,0,0,0,0,0,0,0,0,0,0,0,0,0,0,0,0,0,0,0
0,10.1016/j.ijhydene.2020.03.025,Peoples R China,Northwest Normal Univ,INTERNATIONAL JOURNAL OF HYDROGEN ENERGY,7.139,5/11/2020,7,0.861,"The optimized Fe3C@3DNC catalyst (Fe3C@3DNC-1-900) had good ORR performance in alkaline medium, with an Eonest value of 0.968 V and E-1/2 value of 0.861","Normal,only alkaline.",13,0,0,0,C,Fe,N,Na,O,Si,Cl,None,1,1,0,0,0,0,0,1,0,1,0,0,1,0,0,0,0,0,0,0,0,0,0,0,0,0,0,0,0,0,0,0,0,0,0,0,0,0,0,0,0,0,0,0,1,0,0,0,0,0,0
0,10.1016/j.chemosphere.2021.132701,Peoples R China,Guangzhou Univ,CHEMOSPHERE,8.943,3/18/2022,7,0.8,The 3DHP Co-N-C-2 with 129 nm macropore exhibits excellent ORR performance in 0.1 M KOH solution with a half-wave potential of 0.80 V vs,"Normal,only alkaline.",13,0,0,0,O,Si,Co,N,C,None,None,None,0,1,0,0,0,0,0,1,0,1,0,0,1,0,0,1,1,0,0,0,0,0,0,0,0,0,0,0,0,0,0,0,0,0,0,0,0,1,0,0,0,0,0,0,1,0,0,0,0,0,0
0,10.1039/c8ta01938j,India,Indian Inst Sci,JOURNAL OF MATERIALS CHEMISTRY A,14.511,6/20/2018,29,0.758,"Remarkably, the complete oxygen electrochemistry of FC10R in alkaline medium as evaluated from Delta E (= E-j(OER) = 10 - E-1/2(ORR) = 0.758 V) is significantly lower than that of commercially available/ recently reported electrocatalysts and advocates the minimum cyclic loss","Normal,only alkaline.",13,0,0,0,N,C,Fe,None,None,None,None,None,0,0,0,1,0,0,0,0,1,0,0,0,0,0,0,0,0,0,0,0,0,0,0,0,0,0,0,0,0,0,0,0,1,0,0,0,0,0,0,0,0,0,0,0,0,0,0,0,0,0,1
0,10.1002/smll.201602334,Peoples R China,Univ Sci & Technol China,SMALL,15.153,12/14/2016,65,0.78,"The prepared Fe/N-CNFs catalysts display outstanding ORR activity, i.e., onset potential of 0.88 V and half-wave potential of 0.78 V versus reversible hydrogen electrode in an alkaline medium, which is highly comparable to that of commercial Pt/C (20 wt% Pt) catalyst","Normal,only alkaline.",13,0,1,0,C,Fe,N,None,None,None,None,None,0,1,0,1,0,0,0,0,0,1,0,0,0,0,1,0,0,0,0,0,0,0,0,0,0,0,0,0,0,0,0,0,1,0,0,0,0,0,0,0,0,1,0,0,0,0,0,0,0,0,1
0,10.1149/1945-7111/abed24,Peoples R China,Shanghai Univ Elect Power,JOURNAL OF THE ELECTROCHEMICAL SOCIETY,4.386,4/4/2021,0,0.882,The Co/NSTFC catalyst exhibits high-efficient ORR activity with half-wave potential (E-1/2) of 0.882 V in 0.1 M KOH,"Normal,only alkaline.",13,0,0,0,C,Co,N,S,None,None,None,None,0,1,0,1,0,0,0,1,0,0,0,0,0,0,0,0,0,0,0,0,0,0,0,0,0,0,0,0,0,0,0,0,0,0,0,0,0,0,0,0,0,0,0,0,1,0,0,0,0,0,0
0,10.1039/d1ta03019a,Peoples R China,Chinese Acad Sci,JOURNAL OF MATERIALS CHEMISTRY A,14.511,6/8/2021,13,0.85,"Based on the combination of the active Zn atoms and Pt-Zn clusters/nanoparticles, the catalyst displays high catalytic activity towards ORR with half-wave potentials of 0.85 and 0.85 V, which were more positive than those of Pt/C in alkaline and acidic conditions, respectively","Normal,acid and alkaline.",13,0,0,0,C,N,Pt,Zn,None,None,None,None,1,0,0,0,0,0,0,1,1,0,1,0,0,0,0,1,1,0,0,0,0,0,0,0,0,0,0,0,0,0,0,0,0,0,0,0,0,0,0,0,0,0,0,0,0,0,0,0,0,0,0
0,10.1016/j.pnsc.2020.10.018,Peoples R China,Shanghai Jiao Tong Univ,PROGRESS IN NATURAL SCIENCE-MATERIALS INTERNATIONAL,4.269,1/28/2021,5,0.92,"Significantly, the composition-optimized catalyst exhibits superior ORR activity in both 0.1 M HClO4 electrolyte and 0.1 M KOH electrolyte, in which the half-wave potential reaches 0.81 V and 0.92 V (vs","Normal,acid and alkaline.",13,0,0,0,C,Fe,N,S,None,None,None,None,0,0,0,0,0,0,0,1,1,0,0,0,0,1,0,1,0,0,0,0,0,0,0,0,0,0,0,0,0,0,0,0,0,0,0,0,0,0,0,0,0,0,0,0,0,0,0,0,0,0,0
0,10.1002/cctc.201901239,Peoples R China,Univ Jinan,CHEMCATCHEM,5.497,10/4/2019,6,0.86,"When applied for oxygen reduction reaction (ORR), the onset potential and half-wave potential are 0.96 V and 0.86 V in 0.1 M KOH, comparable to that of the commercial 10 wt% Pt/C","Normal,only alkaline.",13,0,1,0,C,Ni,N,None,None,None,None,None,1,1,0,1,0,0,0,0,0,0,0,0,1,0,0,0,0,0,0,0,0,0,0,0,0,0,0,0,0,0,0,0,1,0,0,0,0,0,0,0,0,0,0,0,1,0,0,0,0,0,1
0,10.1016/j.apcatb.2019.04.027,Singapore,Nanyang Technol Univ,APPLIED CATALYSIS B-ENVIRONMENTAL,24.319,7/9/2019,117,0.85,"The obtained electrocatalyst exhibits a positive half-wave potential of 0.850 V for ORR and a low potential of 1.608 V to achieve a current density of 10 mA cm(-2) for OER, as well as superior stability in alkaline media","Normal,only alkaline.",13,1,1,0,C,Co,Fe,N,Ni,None,None,None,0,1,0,1,0,0,0,1,1,0,1,1,1,0,0,0,0,0,0,0,0,0,0,0,0,0,0,0,0,0,0,0,1,0,0,0,0,0,0,0,0,0,0,0,0,0,0,0,0,0,0
0,10.1016/j.jcis.2019.03.015,South Korea,Chonbuk Natl Univ,JOURNAL OF COLLOID AND INTERFACE SCIENCE,9.965,5/1/2019,11,0.806,"Electrochemical performance analysis of this catalyst shows excellent catalytic activity with high current density, positive onset potential (-0.013 V), and positive half-wave potential (-0.12 V), which are relative to the commercial Pt/C in 0.1 M KOH electrolyte","Normal,only alkaline.",13,1,1,0,C,Mn,N,O,Zn,None,None,None,1,0,1,0,0,0,0,1,0,0,0,0,1,0,0,0,0,0,0,0,0,1,0,0,0,0,0,0,0,1,0,0,0,0,0,0,0,0,0,0,0,0,0,0,0,0,0,0,0,0,1
0,10.1016/j.apcatb.2022.121361,South Korea,Pusan Natl Univ,APPLIED CATALYSIS B-ENVIRONMENTAL,24.319,5/30/2022,1,0.774,"Experimentally, the structure of a few layered N doped graphene encapsulated cobalt (Co 4 mmol-N/C) showed superior catalytic activity in both alkaline (delta E (E-j=10 E-1/2) = 0.774 V) and seawater (delta E = 1.167 V)","Normal,only alkaline.",13,1,1,0,C,N,Co,None,None,None,None,None,0,0,0,0,0,0,0,0,1,0,0,0,1,0,0,0,0,0,0,0,0,0,0,0,0,0,0,0,0,1,0,0,0,0,0,0,0,0,0,0,0,0,0,0,0,0,0,0,1,0,0
0,10.1039/c6ra24314b,Peoples R China,Xiangtan Univ,RSC ADVANCES,4.036,1/1/2016,8,0.905,The as-prepared Fe-N-TP/C-900 (pyrolyzed at 900 degrees C) exhibits high ORR activity in alkaline media with onset and half-wave potentials about 50 and 65 mV (vs,"Normal,only alkaline.",13,1,0,0,Fe,N,C,None,None,None,None,None,0,1,0,0,0,0,0,1,0,0,0,0,0,1,0,0,0,0,0,0,0,0,0,0,0,0,0,0,0,0,0,0,0,0,0,0,0,0,0,0,0,0,0,0,0,0,0,0,0,0,0
0,10.1016/j.jcis.2021.08.117,Peoples R China,China Univ Petr East China,JOURNAL OF COLLOID AND INTERFACE SCIENCE,9.965,10/13/2021,6,0.89,"Consequently, the half-wave potential of 0.89 V and the onset potential of 0.96 V are achieved for Si-Fe/S/N-RH3, outperforming the benchmark electrocatalyst Pt/C and other Fe-based electrocatalysts reported in alkaline media","Normal,only alkaline.",13,1,1,0,C,Fe,Si,N,S,None,None,None,0,0,0,1,0,0,0,0,0,0,0,0,0,0,1,0,0,0,0,0,0,0,0,0,0,0,0,0,0,0,0,0,0,0,0,0,0,0,0,0,0,0,0,0,0,0,0,0,0,0,1
0,10.1039/c6cp02785g,Peoples R China,Donghua Univ,PHYSICAL CHEMISTRY CHEMICAL PHYSICS,3.945,7/28/2016,33,0.86,"The as-prepared N-Fe-HPCs present a high catalytic activity for the oxygen reduction reaction (ORR) with onset and half-wave potentials of 0.99 and 0.86 V in 0.1 M KOH, respectively, which are superior to commercially available Pt/C catalyst (half-wave potential 0.86 V vs","Normal,only alkaline.",13,0,1,0,C,Fe,N,None,None,None,None,None,0,0,0,1,0,0,0,1,0,1,0,0,1,0,0,0,0,0,0,0,0,0,0,0,0,0,0,0,0,0,0,0,0,0,0,0,0,0,0,1,0,0,0,0,0,0,0,0,0,0,0
0,10.1016/j.materresbull.2022.111744,Peoples R China,Tianjin Univ Technol,MATERIALS RESEARCH BULLETIN,5.6,4/27/2022,1,0.82,"Compared with SmMn2O5, SmMnn(2)O(5)/MnO2 has a half wave potential of 0.82 V (vs RHE), which shows excellent electrocatalytic activity of oxygen reduction reaction (ORR) in the alkaline media","Normal,only alkaline.",13,0,0,0,Mn,O,Sm,None,None,None,None,None,0,0,0,0,1,0,0,0,0,0,0,0,0,0,0,0,0,0,0,0,0,0,0,0,0,0,0,0,0,0,0,0,0,0,0,0,0,0,0,0,0,1,0,0,1,0,0,0,0,0,0
0,10.1021/acsami.8b06009,CA 93106 USA,Univ Calif Santa Barbara,ACS APPLIED MATERIALS & INTERFACES,10.383,12/28/2018,37,0.87,"Such surface-modified materials exhibited high electrocatalytic oxygen reduction activities under alkaline conditions, as established by their high onset and half-wave potentials (1.04 and 0.87 V, respectively vs reversible hydrogen electrode) and low Tafel slope (53 mV/decade)","Normal,only alkaline.",13,1,1,0,C,Fe,N,None,None,None,None,None,0,0,0,1,0,0,0,1,0,1,0,1,0,1,0,0,0,0,0,0,0,0,0,0,0,0,0,0,0,0,0,0,0,0,0,0,0,0,0,0,0,0,0,0,1,0,1,0,1,0,0
0,10.1016/j.jiec.2016.08.004,South Korea,Soongsil Univ,JOURNAL OF INDUSTRIAL AND ENGINEERING CHEMISTRY,6.76,2/1/2017,17,0.81,"In particular, the porous Fe-N-doped carbon nanostructure exhibits excellent ORR electrocatalytic properties in alkaline electrolyte; i.e., electron transfer number close to 4, high half-wave potential (0.81 V), improved electrochemical stability (a slight decrease of similar to 31 mV in the half-wave potential after the stability test), and methanol tolerance","Normal,only alkaline.",13,1,1,0,C,N,Fe,None,None,None,None,None,0,1,0,0,0,0,0,1,0,1,0,0,0,0,0,0,0,0,0,0,0,0,0,0,0,0,0,0,0,0,0,0,0,0,0,0,0,0,0,0,0,0,0,0,1,0,0,0,0,0,0
0,10.1016/j.ijhydene.2022.05.176,Peoples R China,Hebei Univ,INTERNATIONAL JOURNAL OF HYDROGEN ENERGY,7.139,7/27/2022,0,0.89,"It is found that Fe-FeNx@N-CNT/CNFs exhibits outstanding catalytic activity towards ORR, whose half-wave potential are 0.89 V and 0.87 V in alkaline and neutral environments, respectively, much higher than MOF-based catalysts reported so far and commercial Pt/C","Normal,acid and alkaline.",13,0,0,0,C,Fe,N,None,None,None,None,None,1,1,0,1,0,0,0,1,0,0,0,0,0,0,0,1,1,0,0,0,0,0,0,0,0,0,0,0,0,0,0,0,1,0,0,0,0,0,0,0,0,0,0,0,0,0,0,0,0,0,0
0,10.1039/c6ra14748h,Peoples R China,East China Univ Sci & Technol,RSC ADVANCES,4.036,1/1/2016,15,0.736,"The FN-OMC prepared at the optimized heat-treatment temperature (1000 degrees C) exhibits a high catalytic activity (E-onset: -0.07 V, E-1/2: -0.19 V, current density: 5.83 mA cm(-2)) for oxygen reduction reaction (ORR) comparable to commercial platinum-carbon (Pt-C, 20 wt%) catalysts, but better stability and methanol-tolerance in alkaline solutions","Normal,only alkaline.",13,1,1,0,C,F,N,None,None,None,None,None,0,0,0,0,0,0,0,1,0,1,0,0,0,0,0,0,0,0,0,0,0,0,0,0,0,0,0,0,0,0,0,0,0,0,0,0,0,0,0,0,0,0,0,0,0,0,0,0,0,0,1
0,10.1039/d2ta00429a,Peoples R China,Shandong Univ,JOURNAL OF MATERIALS CHEMISTRY A,14.511,3/16/2022,0,0.97,"Furthermore, the as-prepared AuPd-S-B67A33 aerogels indeed exhibit excellent electrocatalytic activity towards the ORR (e.g., E-onset = 1.067 V and E-1/2 = 0.970 V) and better durability in alkaline media, which are 35 mV and 85 mV higher than those (1.032 V and 0.885 V) of commercial Pt/C catalysts","Normal,only alkaline.",13,1,1,0,Au,Pd,S,None,None,None,None,None,1,1,0,0,0,0,0,1,0,0,1,0,0,0,0,0,0,0,0,0,0,0,0,0,0,0,0,0,0,0,0,0,0,0,0,0,0,0,0,0,0,0,0,0,0,0,0,0,0,0,1
0,10.1016/j.carbon.2018.10.057,Peoples R China,South China Univ Technol,CARBON,11.307,12/28/2018,32,0.848,"The resultant composite shows marked oxygen reduction reaction activity, with a more positive half-wave potential of +0.848 V, a higher limiting current, a stronger immunity to fuel crossover effect and higher operation stability, as compared with commercial Pt/C catalyst in alkaline solution","Normal,only alkaline.",13,0,0,0,C,Co,N,None,None,None,None,None,1,0,0,0,0,0,0,1,0,1,0,0,0,0,0,0,0,0,0,0,0,0,0,0,1,0,0,0,0,1,0,0,0,0,0,0,0,0,0,0,0,0,0,0,0,0,0,0,0,0,0
0,10.1016/j.cej.2022.135377,Peoples R China,Shanghai Jiao Tong Univ,CHEMICAL ENGINEERING JOURNAL,16.744,7/14/2022,2,0.88,"As electrocatalysts for ORR, half-wave potential (E-1/2) of 0.88 V and diffusion limiting current density (J(L)) of 5.88 mA cm(-2) can be achieved in 0.1 M KOH, exceeding the most of reported non-precious catalysts and commercial Pt/C","Normal,only alkaline.",13,0,0,0,Cu,N,C,None,None,None,None,None,1,0,0,0,0,0,0,1,0,0,0,0,0,0,0,0,0,0,0,0,0,0,0,0,0,0,0,0,0,0,0,0,0,0,0,0,0,0,0,0,0,0,0,0,0,0,0,0,0,0,0
0,10.1021/jacs.8b13296,NY 14850 USA,Cornell Univ,JOURNAL OF THE AMERICAN CHEMICAL SOCIETY,16.383,3/29/2019,62,0.89,"MCF-0.8 exhibits a half wave potential (E-1/2) of 0.89 V vs RHE in 1 M NaOH, only 0.02 V less than that of commercial Pt/C under identical testing conditions and, to the best of our knowledge, one of the highest recorded values in the literature","Normal,only alkaline.",13,1,1,0,Co,Fe,Mn,O,None,None,None,None,1,0,0,0,0,0,0,0,0,0,0,0,0,0,0,0,1,0,0,0,0,1,0,0,0,0,0,0,0,0,0,0,0,0,0,0,0,0,0,0,0,0,0,0,0,0,0,0,0,0,0
0,10.1002/aenm.201801839,Peoples R China,Tsinghua Univ,ADVANCED ENERGY MATERIALS,29.698,12/28/2018,79,0.78,"The as-prepared CoNiFe-S MNs exhibit superior OER and ORR catalytic activity, delivering a low overpotential of only 199 mV at a current density of 10 mA cm(-2) in 1 m KOH solution and a half-wave potential of 0.78 V in 0.1 m KOH solution toward OER and ORR, respectively","Normal,only alkaline.",13,0,0,1,Co,Fe,Ni,S,None,None,None,None,1,0,0,0,0,0,0,1,0,0,0,0,1,0,0,0,0,0,0,0,0,0,0,0,0,0,0,0,0,0,0,0,0,0,0,0,0,0,0,0,0,0,0,0,0,0,0,0,0,0,0
0,10.1021/acsami.9b07436,Peoples R China,South China Univ Technol,ACS APPLIED MATERIALS & INTERFACES,10.383,8/8/2019,110,0.88,"With an optimal mass ratio 1:1 of melamine to Fe-ZIF-8, the resultant Fe@MNC-1 exhibits excellent ORR activity and stability, which exceeds 20 wt % commercial Pt/C catalyst (with a half-wave potential of 0.88 V vs 0.85 V) in an alkaline electrolyte and is even comparable to the commercial Pt/C catalyst (with a half-wave potential of 0.78 V vs 0.80 V) in an acidic electrolyte","Normal,acid and alkaline.",13,0,1,0,C,Fe,N,None,None,None,None,None,0,1,0,1,0,1,0,1,0,0,0,0,0,0,0,1,1,0,0,0,0,0,0,0,0,0,0,0,0,0,0,0,0,0,0,0,0,0,0,0,0,0,0,0,1,0,0,0,0,0,0
0,10.3390/catal11121550,Peoples R China,Qingdao Univ Sci & Technol,CATALYSTS,4.501,1/5/2022,2,0.831,"For example, under alkaline conditions, the ORR half-wave potential of Ag-MnFe2O4/NSPG can reach 0.831 V, and the over potential for OER is 0.56 V at the current density 10 mA center dot cm(-2)","Normal,only alkaline.",13,0,1,0,Ag,Mn,Fe,O,N,S,P,C,1,0,0,0,0,0,0,0,0,0,0,0,1,0,0,0,0,0,0,0,0,0,0,0,0,0,0,0,0,1,0,0,0,0,0,0,0,0,0,0,0,0,0,0,0,0,0,0,0,0,0
0,10.1002/admi.202101877,Peoples R China,Shanghai Univ,ADVANCED MATERIALS INTERFACES,6.389,1/12/2022,2,0.9,"Thanks to the smart design of unique 3D architecture, the NPCN@Co-NCNTs catalyst displays an extraordinary ORR activity in 0.1 m KOH solution (the onset and half-wave potentials are 0.96 and 0.90 V vs RHE, respectively), which is similar to commercial Pt/C catalyst (0.99 and 0.88 V vs RHE, respectively)","Normal,only alkaline.",13,0,1,0,C,Co,N,None,None,None,None,None,1,1,0,1,0,0,0,0,1,0,0,1,1,0,0,0,0,1,0,0,0,0,0,0,0,0,0,0,0,0,0,0,1,0,0,0,0,0,0,0,0,0,0,0,0,0,0,0,0,0,1
0,10.1016/j.ijhydene.2018.04.118,Peoples R China,Donghua Univ,INTERNATIONAL JOURNAL OF HYDROGEN ENERGY,7.139,12/28/2018,42,0.84,"The most efficient one, i.e., PGF-Fe-NBP, received the onset potential of 0.95 V and a half-wave potential of 0.84 V in alkaline medium","Normal,only alkaline.",13,0,1,0,B,C,N,P,None,None,None,None,0,1,0,0,0,0,0,1,0,0,0,1,1,0,0,0,0,0,0,0,0,0,0,0,0,0,0,0,0,1,0,0,0,0,0,0,0,0,0,0,0,0,0,0,1,0,0,0,0,0,1
0,10.1002/smll.201805325,Peoples R China,Wuhan Univ,SMALL,15.153,4/12/2019,46,0.88,"The high pyridinic-N proportion, the porous carbon framework produced upon NaCl removal, and the increased mesoporous defects in the second pyrolysis process make the asprepared catalyst an excellent electrocatalyst for ORR, exhibiting a half-wave potential (E-1/2 = 0.88 V) up to 33 mV superior to state-of-the-art Pt/C and high four-electron selectivity (n > 3.83) in alkaline solution, which is among the best ORR activities reported for N-doped carbon catalysts","Normal,only alkaline.",13,0,0,0,C,N,Na,Cl,Zn,None,None,None,0,1,0,1,0,0,0,1,0,0,0,0,0,0,0,0,0,0,0,0,0,0,0,0,0,0,0,0,0,0,0,0,0,0,0,0,0,0,0,0,0,0,0,0,0,0,0,0,0,0,0
0,10.20964/2021.07.47,Peoples R China,Shanghai Jiao Tong Univ,INTERNATIONAL JOURNAL OF ELECTROCHEMICAL SCIENCE,1.541,7/27/2021,0,0.823,"Compared with commercial Pt/C catalysts, FeNF-F127C showed excellent long-term durability and considerably better methanol tolerance as well as a high electrocatalytic activity (E-onset: 0.956 V vs RHE, E-1/2: 0.823 vs RHE, and electron transfer number: 4.0) in alkaline media","Normal,only alkaline.",13,0,0,0,C,Fe,N,F,None,None,None,None,0,0,0,0,0,0,0,1,0,0,0,0,0,1,0,0,0,0,0,0,0,0,0,0,0,0,0,0,0,0,0,0,0,0,0,0,0,0,0,0,0,0,0,0,1,0,0,0,0,0,1
0,10.1039/c8qi00592c,Peoples R China,Univ Jinan,INORGANIC CHEMISTRY FRONTIERS,7.779,10/11/2018,7,0.836,"In 0.1 M KOH, the as-prepared catalyst exhibited high ORR activity (onset potential of 0.949 V and half-wave potential of 0.836 V vs","Normal,only alkaline.",13,0,1,0,Fe,N,O,C,None,None,None,None,1,0,0,0,0,0,0,1,0,1,0,0,0,1,0,0,0,0,0,0,0,0,0,0,0,0,0,0,0,0,0,0,0,0,0,0,0,0,0,0,0,0,0,0,0,0,0,0,0,0,1
0,10.1016/j.jcis.2021.12.164,Peoples R China,Shanghai Univ,JOURNAL OF COLLOID AND INTERFACE SCIENCE,9.965,2/11/2022,6,0.86,It exhibits a half-wave potential (E-1/2) of 0.86 V for ORR and yields of H2O2 lower than 5% in 0.1 M KOH,"Normal,only alkaline.",13,0,0,0,C,Fe,Mn,O,N,None,None,None,1,0,0,0,0,0,0,0,0,0,0,0,1,1,0,0,0,0,0,0,0,0,0,0,1,0,0,0,0,0,0,0,0,0,0,0,0,0,0,0,0,0,0,0,0,0,0,0,0,0,0
0,10.1016/j.energy.2021.122262,Peoples R China,Huazhong Univ Sci & Technol,ENERGY,8.857,11/8/2021,4,0.79,"Furthermore, the porous graphite obtained with the Fe-Co catalyst exhibited an outstanding electrochemical performance for the ORR, delivering a half-wave potential of 0.79 V under alkaline conditions, and high stability and outstanding electrochemical performance in the oxygen reduction reaction","Normal,only alkaline.",13,0,0,0,C,Co,Fe,Ni,None,None,None,None,0,0,0,1,0,0,0,1,0,0,1,0,0,0,1,0,0,0,0,0,0,0,0,0,0,0,0,0,0,0,0,0,0,0,0,0,0,0,0,0,0,0,0,0,0,0,0,0,0,0,0
0,10.1016/j.apsusc.2020.148017,Peoples R China,Qingdao Univ Sci & Technol,APPLIED SURFACE SCIENCE,7.392,1/7/2021,24,0.86,"The FeNi0.25-NC catalyst exhibits a comparable activity for the ORR to the commercial Pt/C catalyst, with the half wave potential at 0.79 VRHE in HClO4 and 0.86 V-RHE in NaOH electrolyte","Normal,acid and alkaline.",13,0,0,0,C,Fe,N,Ni,None,None,None,None,0,0,0,0,0,0,0,0,0,0,0,0,0,0,0,1,0,0,0,0,0,0,0,0,0,0,0,0,0,0,0,0,0,0,0,0,0,0,0,0,0,0,0,0,0,0,0,0,0,0,0
0,10.1002/chem.202100996,Peoples R China,Beijing Univ Chem Technol,CHEMISTRY-A EUROPEAN JOURNAL,5.02,7/3/2021,4,0.885,"Owing to the distinct 1D nanofiber structure and the synergistic effect of Fe/Fe3C and Fe-N-x sites, the resulting electrocatalyst is highly active for ORR with a half-wave potential of 0.885 V (outperforming commercial Pt/C) and a superior electrochemical stability in alkaline electrolytes","Normal,only alkaline.",13,0,0,0,C,Fe,N,None,None,None,None,None,1,0,0,1,0,0,0,0,0,0,0,0,0,1,0,0,0,0,0,0,0,0,0,0,0,0,0,0,0,0,0,0,1,0,0,0,0,0,0,0,1,0,0,0,0,0,0,0,0,0,0
0,10.1002/anie.202012798,Peoples R China,Tsinghua Univ,ANGEWANDTE CHEMIE-INTERNATIONAL EDITION,16.823,12/22/2020,207,0.92,"Co-1-N3PS/HC exhibits outstanding alkaline ORR activity with a half-wave potential of 0.920 V and superior ORR kinetics with record-level kinetic current density and an ultralow Tafel slope of 31 mV dec(-1), exceeding that of Pt/C and almost all non-precious ORR electrocatalysts","Normal,only alkaline.",13,0,0,0,C,Co,N,P,S,None,None,None,0,0,0,0,0,1,0,1,0,0,0,0,0,0,0,1,0,0,0,0,0,0,0,0,0,0,0,0,0,0,0,0,0,0,0,0,0,0,0,0,0,0,0,0,0,0,0,0,0,0,0
0,10.1016/j.cej.2021.133872,Peoples R China,Sichuan Univ,CHEMICAL ENGINEERING JOURNAL,16.744,4/3/2022,5,0.933,"Due to the robust fused aromatic backbone, the porous framework structure, and the natural Fe-N-4 high active sites, the newly developed FePc-BBL COF exhibits unusual oxygen reduction reaction (ORR) activities and fast kinetics with a remarkable half-wave potential of 0.933 V and an ultralow Tafel slope of 24.8 mV dec(-1) in alkaline media","Normal,only alkaline.",13,0,0,0,N,Fe,C,O,None,None,None,None,0,0,1,1,0,0,0,1,0,0,0,0,0,0,1,0,1,0,0,0,0,0,0,0,0,0,0,0,0,0,0,0,0,0,0,0,0,0,0,0,0,0,0,0,0,0,0,0,0,0,0
0,10.1016/j.matpr.2022.02.370,India,Inst Nano Sci & Technol,NaN,0,7/8/2022,0,0.68,"This catalyst was successfully utilized for electrochemical ORR, which attained 0.68 V of half-wave potential with considerable stability in alkaline media","Normal,only alkaline.",13,0,0,0,N,O,C,None,None,None,None,None,0,0,1,0,0,0,0,1,0,0,0,0,1,0,0,0,1,0,0,0,0,0,0,0,0,0,0,0,0,0,0,0,0,0,0,0,0,0,0,0,0,0,0,0,0,0,0,0,0,0,0
0,10.1016/j.jpowsour.2021.230944,Peoples R China,Dalian Polytech Univ,JOURNAL OF POWER SOURCES,9.794,1/22/2022,1,0.8,Atomically Co site distributed catalysts with ideal chemical and structural properties exhibit high activity and stability for the ORR in acidic media (E-1/2 = 0.75 V vs,"Normal,only acid.",13,0,0,0,C,Co,S,N,None,None,None,None,0,0,0,1,0,0,0,0,1,0,0,0,1,0,0,1,0,0,0,0,0,0,0,0,0,0,0,0,0,0,0,0,0,0,0,0,0,0,0,0,0,0,0,0,0,0,0,0,0,0,0
0,10.1021/acssuschemeng.8b06447,Peoples R China,Beijing Univ Chem Technol,ACS SUSTAINABLE CHEMISTRY & ENGINEERING,9.224,5/8/2019,24,0.85,"Owing to these special structure and unique composition features, Fe/Co-N/P-9 exhibited excellent oxygen reduction reaction (ORE.) performance with an onset potential of 0.96 V (vs RHE) and a half wave potential of 0.85 V (vs RHE) in 0.1 M KOH solution","Normal,only alkaline.",13,0,1,0,C,Cl,Co,Fe,O,N,None,None,1,0,0,1,0,0,0,1,1,0,0,0,0,0,0,1,0,0,0,0,0,0,0,0,0,0,0,0,0,0,0,0,1,0,0,0,0,0,0,0,1,0,0,0,0,0,0,0,0,0,1
0,10.15541/jim20200624,Peoples R China,Dalian Univ Technol,JOURNAL OF INORGANIC MATERIALS,1.292,9/18/2021,0,0.85,Fe SA-NC shows 0.85 V half-wave potential and 5.79 mA.cm(-2) maximum current density for ORR in 0.1 mol/L KOH solution,"Normal,only alkaline.",13,0,0,0,C,Fe,N,None,None,None,None,None,0,0,0,0,0,1,0,1,0,0,0,0,1,0,0,0,0,0,0,0,0,0,0,0,0,0,0,0,0,0,0,0,0,0,0,0,0,0,1,0,0,0,0,0,1,0,0,0,0,0,0
0,10.1016/j.ijhydene.2017.05.188,Peoples R China,East China Normal Univ,INTERNATIONAL JOURNAL OF HYDROGEN ENERGY,7.139,7/24/2017,11,0.82,"The prepared Cu-N-C catalyst was demonstrated as one of the best Cu-based electrocatalysts for ORR, with 0.82 V half-wave potential in 0.1 M KOH and 0.72 V half-wave potential in 0.1 M HClO4","Normal,acid and alkaline.",13,0,0,0,C,Cu,N,None,None,None,None,None,0,0,0,1,0,0,0,1,0,0,0,0,0,0,0,0,0,0,0,0,0,0,0,0,0,0,0,0,0,0,0,0,0,0,0,0,0,0,0,0,0,0,0,0,0,0,0,0,0,0,0
0,10.1016/j.jcis.2020.05.020,Peoples R China,Wuhan Inst Technol,JOURNAL OF COLLOID AND INTERFACE SCIENCE,9.965,8/5/2020,18,0.894,"The Zn-S-N-C catalyst exhibits superior ORR activity with half-wave potentials (E-1/2) up to 0.774 V in 0.1 M HClO4 and 0.894 V in 0.1 M KOH, good ORR stability with 19- and 4-mV loss in E-1/2 values after 10,000 potential cycles in 0.1 M HClO4 and 0.1 M KOH, respectively, and excellent methanol tolerance","Normal,acid and alkaline.",13,1,1,1,C,N,S,Zn,None,None,None,None,0,0,0,0,0,0,0,1,0,0,0,0,1,0,0,0,0,0,0,0,0,0,0,0,0,0,0,0,0,0,0,0,0,0,0,0,0,0,0,0,0,0,0,0,0,0,0,0,0,0,0
0,10.1039/d0nr02773a,Singapore,Nanyang Technol Univ,NANOSCALE,8.307,7/17/2020,20,0.869,"The Ni/Co-NC catalyst shows an excellent onset potential of 0.984 V and a half-wave potential of 0.869 V in 0.1 M KOH, comparable to those of commercial Pt/C","Normal,only alkaline.",13,0,1,0,C,N,Ni,Co,None,None,None,None,1,0,0,1,0,1,0,1,1,0,0,0,1,0,0,1,1,0,0,0,0,0,0,0,0,0,0,0,0,0,0,0,1,0,0,0,0,0,0,0,0,0,0,0,0,0,0,0,0,0,1
0,10.1039/c8ta02839g,Peoples R China,China Univ Petr East China,JOURNAL OF MATERIALS CHEMISTRY A,14.511,12/28/2018,61,0.81,"The resulting CoOP@bio-C exhibits an overall superior ORR catalytic activity, stability and resistance to methanol crossover in alkaline media to commercial Pt/C, with onset and half-wave potentials of 0.91 and 0.81V in 0.1 M KOH, a limiting current density of -5.7 mA cm(-2), and a small Tafel slope of 57 mV dec(-1), representing the best result among the biomass-based carbon electrocatalysts","Normal,only alkaline.",13,0,1,1,C,Co,O,P,S,N,None,None,1,0,0,0,0,0,0,1,1,0,0,0,1,0,1,0,0,0,0,0,0,0,0,0,0,0,0,0,0,0,0,0,0,0,0,0,0,0,0,0,0,0,0,0,0,0,0,0,0,0,0
0,10.3390/nano7110404,Peoples R China,Shihezi Univ,NANOMATERIALS,5.719,12/15/2017,30,0.891,"The as-obtained Fe2N/N-PPC showed superior onset and half-wave potentials (0.966 and 0.891 V, respectively) in alkaline media (0.1 M KOH) compared to commercial Pt/C through a direct four-electron reaction pathway","Normal,only alkaline.",13,0,1,1,C,Fe,N,None,None,None,None,None,1,0,0,1,0,0,0,1,0,0,0,0,0,0,1,0,0,0,1,0,0,0,0,0,0,0,0,0,0,0,0,0,0,0,0,0,0,0,0,0,0,0,0,0,0,0,0,0,0,0,0
0,10.1021/ja5129132,Peoples R China,Chinese Acad Sci,JOURNAL OF THE AMERICAN CHEMICAL SOCIETY,16.383,2/4/2015,700,0.861,"The resulting hybrid electrocatalysts show very high ORR activity with a half-wave potential of 0.861 V (vs reversible hydrogen electrode) in 0.10 M KOH solution, 49 mV more positive than that of 20 wt% Pt/C catalyst","Normal,only alkaline.",13,0,0,0,C,Fe,N,None,None,None,None,None,1,0,0,1,0,0,0,0,0,0,0,0,1,0,0,0,0,0,0,0,0,0,0,0,0,0,0,0,0,0,0,0,1,0,0,0,0,0,0,0,0,1,0,0,0,0,0,0,0,0,1
0,10.1021/acs.nanolett.1c00702,Peoples R China,Hong Kong Univ Sci & Technol,NANO LETTERS,12.262,6/1/2021,12,0.9,"The Fe-N-C catalyst synthesized by this simple method shows an excellent ORR activity with half-wave potentials of 0.82 and 0.90 V in acidic and alkaline solutions, respectively","Normal,acid and alkaline.",13,0,0,0,C,Fe,N,None,None,None,None,None,0,0,0,1,0,1,0,0,0,0,0,0,0,0,0,0,0,0,0,0,0,0,0,0,0,0,0,0,0,0,0,0,0,0,0,0,0,0,0,0,0,0,0,0,0,0,0,0,0,0,0
0,10.1039/c4ta01078g,Peoples R China,NE Normal Univ,JOURNAL OF MATERIALS CHEMISTRY A,14.511,8/20/2014,102,0.746,"Particularly, the Co10-NMCV catalyst exhibits a more positive onset voltage of 0.13 V (only 50 mV deviation from Pt/C), a higher half-wave potential of -0.18 V (only 20 mV deviation from Pt/C), and better selectivity (electron-transfer number >3.92) for the ORR in alkaline medium","Normal,only alkaline.",13,1,1,0,C,Co,N,None,None,None,None,None,0,0,1,0,0,0,0,1,1,0,0,0,0,0,0,0,0,0,0,0,0,0,0,0,0,0,0,0,0,0,0,0,0,0,0,0,0,0,0,0,0,0,0,0,1,0,0,0,0,0,1
0,10.1149/2.1291810jes,Peoples R China,Xiamen Univ,JOURNAL OF THE ELECTROCHEMICAL SOCIETY,4.386,8/22/2018,4,0.72,"The average particle sizes ranged 5.0 similar to 8.4 nm, while the half-wave potentials (E-1/2) varied 0.57 similar to 0.61 V in HClO4 and 0.70 similar to 0.72 V in KOH as the Ru/Te ratios changed from 2:1 to 1:3","Normal,acid and alkaline.",13,0,0,0,C,Ru,Te,None,None,None,None,None,0,0,0,0,0,0,0,0,0,0,0,0,0,0,0,0,0,0,0,0,0,0,0,0,0,0,0,0,0,0,0,0,0,0,0,0,0,0,0,0,0,0,1,0,0,0,0,0,0,0,0
0,10.1016/j.electacta.2019.135273,Peoples R China,Southeast Univ,ELECTROCHIMICA ACTA,7.336,1/17/2020,25,0.83,"In alkaline electrolyte, it shows the ORR performance (E-1/2 = 0.83 V vs RHE) comparable to Pt/C (E-1/2 = 0.85 V vs RHE), and the assembled zinc-air (Zn-air) battery displays an excellent durability with the open circuit voltage (1.23 V) decaying only by ca","Normal,only alkaline.",13,1,1,0,C,Cu,None,None,None,None,None,None,0,0,0,0,0,0,0,1,0,0,0,0,0,0,0,1,0,0,0,0,0,0,0,0,0,0,0,0,0,0,0,0,0,0,0,0,0,0,0,0,0,0,0,0,1,0,0,0,0,0,0
0,10.1016/j.electacta.2018.12.080,Peoples R China,East China Normal Univ,ELECTROCHIMICA ACTA,7.336,2/5/2019,26,0.85,"Its ORR half-wave potential reached 0.85 V in 0.1 M KOH, 20 mV more positive than the best B, N-codoped carbons previously","Normal,only alkaline.",13,0,0,0,B,C,Cu,N,None,None,None,None,0,0,0,1,0,0,0,1,1,1,0,0,1,0,0,0,1,0,0,0,0,0,0,0,0,0,0,0,0,0,0,0,0,0,0,0,0,0,0,0,0,1,0,0,0,0,0,0,0,0,0
0,10.1016/j.carbon.2020.01.110,Peoples R China,Beijing Univ Chem Technol,CARBON,11.307,4/28/2020,38,0.833,"The resultant N-hG was demonstrated to possess a high specific surface area (1170.05 m(2) g(-1)), outstanding ORR performance (E-1/2 = 0.833 V, E-onset = 0.91 V) close to those of Pt/C catalyst in alkaline electrolyte, and a better long-term stability and methanol tolerance than Pt/C","Normal,only alkaline.",13,0,1,0,C,N,None,None,None,None,None,None,0,0,0,0,0,0,0,1,0,0,0,1,0,0,0,0,0,0,0,0,0,0,0,0,0,0,0,0,0,1,0,0,0,0,0,0,0,0,0,0,0,0,0,0,1,0,0,0,0,0,1
0,10.1002/smll.201703748,Peoples R China,Wuhan Univ,SMALL,15.153,12/28/2018,104,0.84,"Benefiting from the synergistic effect of OER active CoFeS and ORR active Co,Fe-N-C in a single component, as well as high dispersity and enhanced conductivity derived from rGO coating and Fe-doping, the obtained S-Co9-xFexS8@rGO-10 catalyst shows an ultrasmall overpotential of approximate to 0.29 V at 10 mA cm(-2) in OER and a half-wave potential of 0.84 V in ORR, combining a superior oxygen electrode activity of approximate to 0.68 V in 0.1 M KOH.","Normal,only alkaline.",13,1,1,0,Co,Fe,S,N,C,None,None,None,0,0,0,1,0,0,0,0,0,0,0,0,1,0,0,1,1,0,0,0,0,0,0,0,0,0,0,0,0,1,0,0,0,0,0,0,0,0,0,0,0,0,0,0,0,0,0,0,0,0,0
0,10.1002/ente.202000625,Peoples R China,China Univ Petr East China,ENERGY TECHNOLOGY,4.149,9/18/2020,5,0.95,"Zn(NO3)(2)-Fe/C/N@bio-C also exhibits better ORR property (E-1/2 = 0.95 V,E-onset = 0.86 V, andJ(L) = 6.21 mA cm(-2)) in an alkaline medium compared to those of ZnCl2-Fe/C/N@bio-C (E-onset = 0.89 V,E-1/2 = 0.77 V, andJ(L) = 6.20 mA cm(-2))","Normal,only alkaline.",13,0,1,0,C,Cl,Fe,N,Zn,None,None,None,0,0,0,1,0,0,0,1,0,1,0,0,0,0,1,0,0,1,0,0,0,0,0,0,0,0,0,0,0,0,0,0,0,0,0,0,0,0,0,0,0,1,0,0,0,0,0,0,0,0,1
0,10.1007/s11426-019-9703-7,Peoples R China,Sun Yat Sen Univ,SCIENCE CHINA-CHEMISTRY,10.138,7/29/2020,14,0.68,RHE) in alkaline condition and moderate activity (E-1/2=0.68 V vs,"Normal,only alkaline.",13,0,0,0,C,Fe,N,None,None,None,None,None,0,0,0,0,0,1,0,1,0,0,0,0,0,0,0,0,0,0,0,0,0,0,0,0,0,0,0,0,0,0,0,0,0,0,0,0,0,0,0,0,0,0,0,0,0,0,0,0,0,0,0
0,10.1021/acsami.7b00736,Peoples R China,Beijing Univ Chem Technol,ACS APPLIED MATERIALS & INTERFACES,10.383,5/17/2017,101,0.855,"As a result, the well-designed Co,N-HCNP electrocatalyst exhibits remarkable ORR activity with a high onset potential comparable to the commercial Pt/C, a half-wave potential of 0.855 V (9 mV more positive than that of Pt/C), and a kinetic current density of 63.84 mA cm(-2) at 0.8 V (2.3-fold enhancement compared with that of Pt/C) in alkaline electrolyte","Normal,only alkaline.",13,0,1,0,C,Co,N,None,None,None,None,None,1,0,0,0,0,0,0,1,1,0,0,0,1,0,0,1,0,0,0,0,0,0,0,0,0,0,0,0,0,0,0,0,0,0,0,0,0,0,0,0,0,0,0,0,0,0,0,0,0,0,1
0,10.1088/1361-6528/ac5aed,Peoples R China,Chinese Acad Sci,NANOTECHNOLOGY,3.953,4/17/2022,0,0.9,"Compare with commercial Pt/C catalyst, the optimum Mn-N-C catalyst possesses extraordinary ORR activity in alkaline electrolytes, with a half-wave potential (E (1/2)) of 0.90 V","Normal,only alkaline.",13,0,0,0,C,N,Mn,None,None,None,None,None,0,1,0,0,0,0,0,0,0,0,0,0,0,0,0,0,0,0,0,0,0,0,0,0,0,0,0,0,0,0,1,0,0,0,0,0,0,0,0,0,0,0,0,0,0,0,0,0,0,0,0
0,10.1039/c8ta11785c,Peoples R China,South China Univ Technol,JOURNAL OF MATERIALS CHEMISTRY A,14.511,3/22/2019,113,0.845,"In rotating disk measurements, the catalyst exhibits superior ORR activity in both acidic and alkaline media, with a half-wave potential of 0.78 V in the former and 0.845 V in the latter","Normal,acid and alkaline.",13,0,0,0,C,Fe,N,None,None,None,None,None,0,0,0,0,0,0,0,1,0,0,0,0,0,0,0,1,0,0,0,0,0,0,0,0,0,0,0,0,0,0,1,0,0,0,0,0,0,0,0,0,0,0,0,0,1,0,0,0,0,0,0
0,10.1039/c9cy00746f,Peoples R China,East China Normal Univ,CATALYSIS SCIENCE & TECHNOLOGY,6.177,7/24/2019,8,0.88,"In alkaline solution, the prepared NiCo@N-C-900 exhibits a positive half-wave potential (E-1/2) of 0.88 V for the oxygen reduction reaction and a low overpotential (E-eta) of 0.28 V at a current density of 10 mA cm(-2) for the oxygen evolution reaction, superior to the benchmark Pt/C (E-1/2 = 0.84 V) and IrO2 (E-eta = 0.32 V) catalysts as well as the best Ni-Co electrocatalysts reported in the literature (E-1/2 = 0.87 V, E-eta = 0.31 V)","Normal,only alkaline.",13,1,1,0,C,Co,N,Ni,None,None,None,None,0,1,1,1,0,0,0,1,0,0,0,0,0,0,0,0,0,0,0,0,0,0,0,0,0,0,0,0,0,1,0,0,1,0,0,0,0,0,0,0,0,1,0,0,0,0,0,0,0,0,0
