Repository: ruiding-uchicago/InCrEDible-MaT-GO

# InCrEDible-MaT
Code/Database of &lt;Obtaining Material Design Insights of Electrocatalysts for Hydrogen Energy by a Novel Approach: Data Science Workflow based on the Internet >
Python version: 3.9.12
Package versions in package_version.txt

File: Train Models and Blackbox Intepretation/R/All pH/ORR/ORR.csv (part 4 of 15)
TEST,DOI,Country,Facility,Journal_Name,IF,Indexed_Date,Cited_Time,HWP,Remark_Sentence,Bug_Note,PH,Irregular_Abnormal_Value,Irregular_Multiple_Value,Irregular_Multiple_Keywords,Element_1,Element_2,Element_3,Element_4,Element_5,Element_6,Element_7,Element_8,Judge_Nanoparticles,Judge_3D,Judge_2D,Judge_1D,Judge_Urchin,Judge_SAC,Judge_QD,Judge_Hollow,Judge_Core_Shell,Judge_Template,Judge_alloy,Judge_Functionalized,Judge_heterostructures,Judge_Polymer_Complex_Chelate,Judge_Biomass_Slag,Judge_MOF,Judge_COF,Judge_Conductive_Polymer,Judge_Polymetal,Judge_Hydroxide_Oxyhydroxide,Judge_oxalate,Judge_Spinel,Judge_Perovskite,Judge_Pyrochlore,Judge_Prussian_Blue,Judge_Amorphous,Judge_Ultrasound,Judge_Plasma,Judge_Graphdiyne,Judge_Graphene,Judge_c3n4,Judge_MXene,Judge_CNT,Judge_IL,Judge_Organic_Inorganic,Judge_Steel,Judge_Carbon_Cloth,Judge_Film,Judge_Molten,Judge_Co_Precipitation,Judge_Electrospin,Judge_Hydrothermal,Judge_Microwave,Judge_Spray,Judge_Phys_Chem_Deposition,Judge_Light_Deposition,Judge_Electrochemical_Deposition,Judge_Electrochemical_Corrosion,Judge_Etching,Judge_Sol_Gel,Warning_Onset
0,10.1021/acssuschemeng.0c00124,Peoples R China,Changchun Univ Sci & Technol,ACS SUSTAINABLE CHEMISTRY & ENGINEERING,9.224,10/6/2020,22,0.83,"Among them, the material synthesized at 900 degrees C, denoted (Fe,Co)SPPc-900-sp, shows superb electrocatalytic activities in an alkaline solution both toward the oxygen reduction reaction (ORR), with a half-wave potential (E-1/2) of 0.830 V vs RHE, and toward the oxygen evolution reaction (OER), with a current density of 10 mA cm(-2) at an overpotential (eta(10)) of 353 mV","Normal,only alkaline.",13,0,0,0,C,Co,Fe,S,N,None,None,None,1,0,0,1,0,0,0,0,0,0,0,1,1,0,0,0,0,0,0,0,0,0,0,0,0,0,0,0,0,0,0,0,0,0,0,0,0,0,0,0,0,0,0,0,0,0,0,0,0,0,0
0,10.1149/1945-7111/ac22cc,Peoples R China,Hunan Univ Sci & Technol,JOURNAL OF THE ELECTROCHEMICAL SOCIETY,4.386,9/18/2021,2,0.83,"For NHCS-Fe, its ORR half-wave potential in neutral and alkaline media is 0.78 V and 0.83 V respectively","Normal,acid and alkaline.",13,0,0,0,C,Co,Fe,O,Si,N,None,None,0,0,0,1,0,0,0,1,0,0,0,0,0,1,0,0,0,0,0,0,0,0,0,0,0,0,0,0,0,0,0,0,0,0,0,0,0,0,0,0,0,0,0,0,0,0,0,0,1,0,0
0,10.1002/est2.313,Peoples R China,Jiangsu Univ Technol,ENERGY STORAGE,0.36,12/18/2021,0,0.78,"Among the different contents of Co in Co@BNC series, 12%Co@BNC shows the best oxygen reduction reaction properties with half-wave potential of 0.78 V, good stability and methanol tolerance in alkaline solution","Normal,only alkaline.",13,0,0,0,B,C,Co,N,None,None,None,None,0,0,0,1,0,0,0,0,0,0,0,0,1,0,0,0,0,0,0,0,0,0,0,0,0,0,0,0,0,0,0,0,0,0,0,0,0,0,0,0,0,0,0,0,0,0,0,0,0,0,0
0,10.1021/acsami.1c16121,Peoples R China,Tianjin Univ Sci & Technol,ACS APPLIED MATERIALS & INTERFACES,10.383,12/3/2021,4,0.82,"Cobalt-based CPs showed a well-organized structure of nanosheets with Co-S2N2 sites exposed and exhibited remarkable electrocatalytic ORR activity (E-onset = 0.93 V vs reversible hydrogen electrode (RHE), E-1/2 = 0.82 V, n = 3.85, J(L) = 5.22 mA cm(-2), Tafel slope of 63 mV de(1)(c-)) in alkaline media","Normal,only alkaline.",13,1,1,0,C,N,Co,S,None,None,None,None,0,0,1,1,0,0,0,0,0,0,0,0,0,1,0,0,0,0,0,0,0,0,0,0,0,0,0,0,0,0,0,0,0,0,0,0,0,0,0,0,0,0,0,0,0,0,0,0,0,0,1
0,10.1002/cnma.202000397,Peoples R China,Southeast Univ,CHEMNANOMAT,3.82,11/20/2020,2,0.82,"In the alkaline electrolyte, the optimal Mn-N-C material exhibits an outstanding oxygen reduction activity with the onset potential of 0.93 V (vs RHE) and half-wave potential of 0.82 V (vs RHE), together with a good long-term stability.","Normal,only alkaline.",13,0,1,0,C,Mn,N,None,None,None,None,None,0,0,0,0,0,0,0,0,0,0,0,0,0,0,0,1,0,0,0,0,0,0,0,0,0,0,0,0,0,0,0,0,0,0,0,0,0,0,0,0,0,0,0,0,0,0,0,0,0,0,1
0,10.1016/j.cej.2020.125968,Peoples R China,Nanjing Tech Univ,CHEMICAL ENGINEERING JOURNAL,16.744,9/29/2020,13,0.87,"As a result, TiN nanoparticles hybridized with Fe-N-CNS composites (TiN/Fe-N-CNS) exhibit excellent ORR activity with more positive half-wave potential (0.87 V) and large limiting current density (4.43 mA cm(-2)) as well as high selectivity (electron transfer number around 4) for ORR in alkaline media","Normal,only alkaline.",13,0,0,0,C,Fe,N,Ti,None,None,None,None,1,0,1,0,0,0,0,0,0,1,0,0,1,0,0,0,0,0,0,0,0,0,0,0,0,0,0,0,0,0,0,0,0,0,0,0,0,0,0,0,0,0,0,0,1,0,0,0,0,0,0
0,10.1039/c6ra26917f,Peoples R China,Nankai Univ,RSC ADVANCES,4.036,3/22/2017,13,0.816,"The sample Fe-N-CS- 900 obtained at a carbonization temperature of 900 degrees C exhibited a highly efficient electrocatalytic activity with positive half-wave potential (-0.11 V), high limiting current density (-4.79 mA cm(-2)) and high selectivity (electron transfer number around 4) for the oxygen reduction reaction (ORR) in alkaline media","Normal,only alkaline.",13,1,0,0,C,Cl,Fe,N,None,None,None,None,0,0,0,0,0,0,0,1,0,1,0,0,1,0,0,0,0,0,0,0,0,0,0,0,0,0,0,0,0,0,0,0,0,0,0,0,0,0,0,0,0,0,0,0,1,0,0,0,0,0,0
0,10.1016/j.carbon.2019.04.079,Peoples R China,East China Normal Univ,CARBON,11.307,6/28/2019,11,0.85,"In alkaline solution, the optimized Co@N-C-800 exhibited a positive ORR half-wave potential (E-1/2) of 0.85 V, superior to the benchmark Pt/C (E-1/2 = 0.84 V)","Normal,only alkaline.",13,0,1,0,C,N,Co,None,None,None,None,None,1,0,0,1,0,0,0,1,0,0,0,0,0,1,0,0,1,0,0,0,0,0,0,0,0,0,0,0,0,0,0,0,0,0,0,0,0,0,0,0,0,0,0,0,1,0,0,0,0,0,0
0,10.1016/j.jcis.2020.11.040,Peoples R China,China Univ Petr East China,JOURNAL OF COLLOID AND INTERFACE SCIENCE,9.965,3/3/2021,8,0.9,"Serving as an ORR electrocatalyst, the optimized Fe-N-C@PA-1:4 provides almost a fourelectron transfer pathway (3.96) and exhibits superior electrocatalytic activity with a half-wave potential (E-1/2) of 0.90 V to the commercial Pt/C catalyst (E-1/2 = 0.86 V), as well as promoted durability and methanol tolerance in alkaline medium","Normal,only alkaline.",13,0,1,0,Fe,N,C,Mg,O,None,None,None,0,0,0,1,0,1,0,0,0,1,0,0,0,0,0,0,0,0,0,0,0,0,0,0,0,0,0,0,0,0,0,0,0,0,0,0,0,0,0,0,0,0,0,0,0,0,0,0,0,0,0
0,10.1016/j.apcatb.2014.03.033,Peoples R China,S China Univ Technol,APPLIED CATALYSIS B-ENVIRONMENTAL,24.319,8/15/2014,46,0.91,"In 0.1 M KOH, the half-wave potential is high up to 0.91V, which is about 50 mV higher than that of Pt/C, and the current density at 0.90V is about 2.4 times to that of the Pt/C catalyst","Normal,only alkaline.",13,0,1,0,C,Fe,N,None,None,None,None,None,0,0,0,0,0,0,0,0,0,0,0,0,1,0,0,0,0,0,0,0,0,0,0,0,0,0,0,0,0,0,0,0,0,0,0,0,0,0,0,0,0,0,0,0,0,0,0,0,0,0,0
0,10.1002/celc.201801274,Peoples R China,Tianjin Univ,CHEMELECTROCHEM,4.782,2/5/2019,16,0.88,The optimized catalyst (TF-C-900) exhibited an onset potential (E-onset) of 1.01 V and half-wave potential (E-1/2) of 0.88 V in 0.1 M KOH solution,"Normal,only alkaline.",13,1,1,0,F,Fe,N,C,None,None,None,None,0,0,0,0,0,0,0,1,0,0,0,0,1,1,0,0,0,0,0,0,0,0,0,0,0,0,0,0,0,0,0,0,0,0,0,0,0,0,0,0,0,0,0,0,0,0,0,0,0,0,1
0,10.1039/c9se00985j,Peoples R China,Zhengzhou Univ,SUSTAINABLE ENERGY & FUELS,6.813,6/23/2020,18,0.84,"With an N : P ratio of 1.09, doped N and P achieved the best electronic synergistic effect and thus caused surrounding carbon to show high catalytic activity towards the ORR with a half-wave potential of 0.84 V, onset potential of 0.94 V and limiting current density value of 6.01 mA cm(-2) in alkaline media","Normal,only alkaline.",13,1,1,0,C,N,P,None,None,None,None,None,0,0,1,0,0,0,0,0,0,0,0,0,0,0,0,0,0,0,0,0,0,0,0,0,0,1,0,0,0,0,0,0,0,0,0,0,0,0,0,0,0,1,1,0,0,0,0,0,0,0,1
0,10.1021/acsami.0c19124,Peoples R China,Shanghai Univ Elect Power,ACS APPLIED MATERIALS & INTERFACES,10.383,3/25/2021,10,0.905,"In 0.1 mol/L KOH electrolytes, the catalyst exhibits excellent ORR activity and has a fairly high half-wave potential (0.905 V vs reversible hydrogen electrode (RHE))","Normal,only alkaline.",13,0,0,0,C,Cu,Co,N,None,None,None,None,0,0,1,1,0,0,0,1,0,1,0,0,0,1,0,0,0,0,0,0,0,0,0,0,0,0,0,0,0,0,0,0,0,0,0,0,0,0,1,0,0,0,0,0,0,0,0,0,1,0,0
0,10.1007/s10118-018-2091-1,Peoples R China,Shanghai Jiao Tong Univ,CHINESE JOURNAL OF POLYMER SCIENCE,3.815,12/28/2018,30,0.77,"In a 0.1 mol center dot L-1 KOH alkaline medium, mNC/rGO exhibits a four-electron transfer pathway with a high half-wave-potential (E (1/2)) of +0.77 V versus reversible hydrogen electrode (RHE) and a limiting current density (J (L)) of 5.2 mA center dot cm(-2), which are well comparable with those of the commercial Pt/C catalysts.","Normal,only alkaline.",13,0,0,1,N,C,O,None,None,None,None,None,0,0,1,1,0,0,0,1,0,0,0,0,1,1,0,0,0,0,0,0,0,0,0,0,0,0,0,0,0,1,0,0,0,0,0,0,0,0,0,0,0,0,0,0,0,0,0,0,0,0,0
0,10.1021/acsami.2c08572,Peoples R China,Changzhou Inst Technol,ACS APPLIED MATERIALS & INTERFACES,10.383,7/8/2022,1,0.91,"This high-activity ORR electrocatalyst has higher half-wave potential (E-1/2 = 0.91 V) and superior long-term durability in alkaline solutions and outperforms Pt/C catalysts, which can be ascribed to the synergetic interaction between Mn/Fe SAs and Fe-NPs","Normal,only alkaline.",13,0,0,0,C,Fe,N,None,None,None,None,None,1,0,0,1,0,1,0,0,1,0,0,0,1,0,0,0,0,0,0,0,0,0,0,0,0,0,0,0,0,0,0,0,0,0,0,0,0,0,0,0,0,0,0,0,0,0,0,0,0,0,0
0,10.1016/j.nanoen.2019.03.045,Peoples R China,Chinese Acad Sci,NANO ENERGY,19.069,6/4/2019,83,0.87,"It is shown that single-atom tungsten with a W-N coordination number of 5 exhibits markedly high ORR catalytic activity in 0.1 M KOH with onset potential ( similar to 1.01 V), half-wave potential (0.88 V) and a mass activity of 0.63 A/mg (at 0.9 V versus RHE), which even surpasses those of commercial Pt/C","Normal,only alkaline.",13,1,1,0,C,N,W,None,None,None,None,None,1,1,1,0,0,1,0,0,0,0,0,0,1,0,0,0,0,0,0,0,0,0,0,0,0,0,0,0,0,0,0,0,0,0,0,0,0,0,0,0,0,0,0,0,1,0,0,0,0,0,1
0,10.1002/cctc.202100947,Peoples R China,Nanjing Tech Univ,CHEMCATCHEM,5.497,9/4/2021,1,0.85,"The half-wave potential (0.85 V), and 5 mV shift after 5000 cycles of stability test for Fe2P/FeP-PNC catalyst exceed those of commercial Pt/C (E-1/2=0.84 V, 20 mV shift) under alkaline condition","Normal,only alkaline.",13,0,1,0,C,N,P,Fe,None,None,None,None,1,0,1,0,0,0,0,0,1,0,0,0,0,0,0,0,0,0,0,0,0,0,0,0,0,0,0,0,0,0,0,0,0,0,0,0,0,0,0,0,0,0,0,0,0,0,0,0,0,0,0
0,10.11862/CJIC.2021.029,Peoples R China,Jiangsu Univ,CHINESE JOURNAL OF INORGANIC CHEMISTRY,0.827,4/3/2021,0,0.834,"For electrochemistry test, the half-wave potential of H1M1 - 1000 in alkaline medium was 0.834 V (vs RHE), which was comparable to that of commercial Pt/C","Normal,only alkaline.",13,0,0,0,C,N,O,None,None,None,None,None,0,1,0,1,0,0,0,0,0,0,0,0,0,0,0,0,0,0,0,0,0,0,0,0,0,0,0,0,0,0,0,0,0,0,0,0,0,0,0,0,0,0,0,0,0,0,0,0,0,0,0
0,10.1021/acsami.7b11371,Peoples R China,Beijing Univ Chem Technol,ACS APPLIED MATERIALS & INTERFACES,10.383,9/27/2017,68,0.84,"Results indicate that the N,F-Carbon catalyst obtained at the optimized temperature 1000 degrees C exhibits almost the same onset (0.97 V vs RHE) and half-wave potential(0.84 V vs RHE) and better durability and higher crossover resistance in alkaline medium compared to commercial 20% Pt/C, which is attributed to the good dispersion of fluorine and nitrogen atoms in the carbon matrix, high specific surface area, and the synergistic effects of fluorine and nitrogen On the polarization of adjacent carbon atoms","Normal,only alkaline.",13,0,1,0,C,F,N,None,None,None,None,None,0,0,0,0,0,0,0,1,0,0,0,0,0,1,0,0,0,1,0,0,0,0,0,0,0,0,0,0,0,0,0,0,0,0,0,0,0,0,0,0,0,0,0,0,0,0,0,0,0,0,1
0,10.1016/j.jallcom.2021.159833,Peoples R China,Qingdao Univ Sci & Technol,JOURNAL OF ALLOYS AND COMPOUNDS,6.371,5/27/2021,6,0.836,"Typically, the FeCoNi-N-rGO exhibits a high ORR half-wave potential of 0.836 V and a low OER overpotential of 440 mV at 10 mA cm(-2) in 0.1 M KOH","Normal,only alkaline.",13,0,0,0,C,Co,Fe,Ni,N,O,None,None,1,0,1,1,0,0,1,0,1,0,1,0,1,0,0,0,0,0,0,0,0,0,0,0,0,0,0,0,0,1,0,0,1,0,0,0,0,0,0,0,0,0,0,0,0,0,0,0,0,0,0
0,10.1016/j.cej.2021.132174,Peoples R China,Sichuan Univ Sci & Engn,CHEMICAL ENGINEERING JOURNAL,16.744,12/18/2021,23,0.844,"RHE) in 0.1 M KOH, outperforming a commercial Pt/C catalyst (E-1/2 = 0.844 V)","Normal,only alkaline.",13,0,0,0,C,Co,Fe,N,S,None,None,None,1,0,0,1,0,0,0,0,0,0,1,1,0,0,0,0,1,0,0,0,0,0,0,0,0,0,0,0,0,0,1,0,1,0,0,0,0,0,0,0,0,0,0,0,0,0,0,0,0,0,0
0,10.1021/acssuschemeng.9b01699,Peoples R China,Nankai Univ,ACS SUSTAINABLE CHEMISTRY & ENGINEERING,9.224,6/20/2019,29,0.84,"The well-developed architecture and sufficient electrochemically accessible active centers of the developed catalysts together contribute to the highly bifunctional oxygen electrochemistry in alkaline medium in terms of positive half-wave potential of 0.84 V for ORR and low applied potential of 1.58 V to afford 10 mA cm(-2) current density for OER, with performance comparable to the state-of-the-art noble metal benchmarks","Normal,only alkaline.",13,1,1,0,C,Co,S,N,None,None,None,None,1,1,0,1,0,0,0,1,0,0,0,1,0,1,0,0,0,0,0,0,0,0,0,0,0,0,0,0,0,0,0,0,0,0,0,0,0,0,0,0,0,0,0,0,0,0,0,0,0,0,0
0,10.1021/acsami.1c06750,Peoples R China,Xiangtan Univ,ACS APPLIED MATERIALS & INTERFACES,10.383,7/10/2021,24,0.878,"Benefiting from the trimetal, nitrogen and carbon species bond to each other to form highly efficient active sites, and the material exhibits outstanding performance in 0.1 M KOH, onset potential and half-wave potential of up to 0.95 and 0.878 V (vs RHE), respectively, and long-term durability and methanol tolerance","Normal,only alkaline.",13,0,1,0,C,Co,Fe,N,Zn,None,None,None,1,0,0,1,0,0,0,0,1,0,0,0,0,0,0,1,1,0,0,0,0,0,0,0,0,0,0,0,0,0,0,0,0,0,0,0,0,0,0,0,0,0,0,0,0,0,0,0,0,0,1
0,10.1016/j.jpowsour.2021.230868,Peoples R China,Wuhan Univ,JOURNAL OF POWER SOURCES,9.794,3/21/2022,0,0.86,"The ORR half-wave potential is 0.86 V in 1 M KOH, and the peak power density (PPD) reaches 1.2 W/cm(2) in H-2-O-2 APEFCs when using PtRu as anode","Normal,only alkaline.",13,0,0,0,Mn,O,Co,None,None,None,None,None,0,0,0,1,0,0,0,0,0,0,0,0,0,1,0,0,0,0,0,0,0,0,0,0,0,0,0,0,0,0,0,0,0,0,0,0,0,0,0,0,0,0,0,0,0,0,0,0,0,0,0
0,10.1007/s10853-022-07647-1,Peoples R China,Univ Sci & Technol,JOURNAL OF MATERIALS SCIENCE,4.682,9/3/2022,0,0.9,"These structure merits endow A-Mn@NG-900 with outstanding ORR performance including a high onset potential of 1.012 versus reversible hydrogen electrode (RHE), a high half-wave potential of 0.900 V versus RHE, and a large limited current density of 6.57 mA cm(-2) in 0.1 M KOH","Normal,only alkaline.",13,0,0,0,C,Cl,Mn,N,None,None,None,None,0,0,0,1,0,1,0,0,0,0,0,0,0,0,0,0,0,0,0,0,0,0,0,0,0,0,0,0,0,0,0,0,0,0,0,0,0,0,0,0,0,0,0,0,0,0,0,0,0,0,1
0,10.20964/2020.12.39,Peoples R China,Qiqihar Univ,INTERNATIONAL JOURNAL OF ELECTROCHEMICAL SCIENCE,1.541,3/3/2021,3,0.736,"The Co-N-C catalyst shows excellent electrocatalytic performance, and the half-wave potential of 0.736 V, the Tafel slope of 108.2 mV dec(-1), and the electron-transfer number of around 4 are achieved in 0.1 M KOH","Normal,only alkaline.",13,0,0,0,N,Co,C,None,None,None,None,None,0,0,0,0,0,0,0,1,0,0,0,0,0,0,1,0,0,0,0,0,0,0,0,0,0,0,0,0,0,0,0,0,0,0,0,0,0,0,0,0,0,0,0,0,1,0,0,0,0,0,0
0,10.1002/asia.201900524,Peoples R China,East China Normal Univ,CHEMISTRY-AN ASIAN JOURNAL,4.839,8/26/2019,13,0.84,"The obtained FeCu@C catalyst exhibits a catalytic activity with a half-wave potential of 0.83 V for oxygen reduction reaction (ORR) in alkaline medium, comparable to that on commercial Pt/C catalyst (0.84 V)","Normal,only alkaline.",13,0,1,0,C,Cu,Fe,N,None,None,None,None,1,0,0,0,0,1,0,0,0,1,1,0,0,0,0,1,1,0,0,0,0,0,0,0,0,0,0,0,0,0,0,0,0,0,0,0,0,0,0,0,0,0,0,0,0,0,0,0,0,0,0
0,10.1002/smll.201804524,Australia,Univ New South Wales,SMALL,15.153,8/8/2019,58,0.84,"The MnNPC-900 composite shows a high ORR activity in alkaline media, offering an onset potential of 0.97 V, and a half-wave potential of 0.84 V (both vs reversible hydrogen electrode) with a loading of 0.4 mg cm(-2)","Normal,only alkaline.",13,0,1,0,C,Mn,N,P,None,None,None,None,0,0,0,1,0,0,0,1,0,0,0,0,0,1,0,0,0,0,0,0,0,0,0,0,0,0,0,0,0,0,0,0,0,0,0,0,0,0,0,0,0,0,0,0,1,0,0,0,0,0,1
0,10.1016/j.apcatb.2021.120390,Peoples R China,Fudan Univ,APPLIED CATALYSIS B-ENVIRONMENTAL,24.319,9/27/2021,15,0.891,"The as-prepared Co-N-3-C catalyst exhibited unprecedented ORR activity with a half-wave potential of 0.891 V versus reversible hydrogen electrode and outstanding stability under alkaline conditions, not only outperforming the previously reported Co-based catalysts but also surpassing state-of-the-art Pt/C catalyst","Normal,only alkaline.",13,0,0,0,C,Co,N,None,None,None,None,None,0,0,0,1,0,1,0,0,0,0,0,0,0,0,0,0,0,0,0,0,0,0,0,0,0,0,0,0,0,0,0,0,0,0,0,0,0,0,0,0,0,0,0,0,1,0,0,0,0,0,0
0,10.1016/j.arabjc.2020.01.018,Peoples R China,Changzhou Univ,ARABIAN JOURNAL OF CHEMISTRY,6.212,4/14/2020,7,0.77,We have found that this iron-nitrogen co-doped carbon nanotube exhibits a superior ORR performance with a half-wave potential of 0.77 V in the 0.1 mol L-1 KOH aqueous solution,"Normal,only alkaline.",13,0,0,0,C,N,Fe,None,None,None,None,None,0,0,0,1,0,0,0,0,0,1,1,1,0,1,0,0,0,1,0,0,0,0,0,0,0,0,0,0,0,0,0,0,1,0,0,0,0,0,0,0,0,0,0,0,0,0,0,0,0,0,0
0,10.1021/acssuschemeng.0c08727,Peoples R China,Jilin Univ,ACS SUSTAINABLE CHEMISTRY & ENGINEERING,9.224,4/25/2021,12,0.816,"The bamboo-like FeCo/N-CNTs@CC catalyst with high nitrogen content (10.5 atom %) exhibits excellent electrocatalytic activities, including a half-wave potential of 0.816 V for ORR and an overpotential of 1.638 V for OER at 10 mA cm(-2) in alkaline medium","Normal,only alkaline.",13,1,1,0,C,Co,Fe,N,None,None,None,None,1,1,0,1,0,0,0,0,1,0,1,0,0,0,0,0,0,0,0,0,0,0,0,0,0,0,0,0,0,0,0,0,1,0,0,0,1,0,0,0,0,0,0,0,0,0,0,0,0,0,0
0,10.1016/j.apcata.2019.117120,Peoples R China,Beijing Univ Chem Technol,APPLIED CATALYSIS A-GENERAL,5.723,8/26/2019,7,0.9,"In concentrated 1 M NaOH solution, this catalyst displays a remarkably improved catalytic activity with half-wave potential of 0.90 V","Normal,only alkaline.",13,0,0,0,C,Cl,Fe,N,None,None,None,None,0,0,0,0,0,0,0,0,0,0,0,0,1,0,0,0,0,0,0,0,0,0,0,0,0,0,0,0,0,0,0,0,0,0,0,0,0,0,0,0,0,0,0,0,1,0,0,0,0,0,0
0,10.1002/ente.201900123,Peoples R China,Shandong Univ Technol,ENERGY TECHNOLOGY,4.149,7/24/2019,21,0.877,"The as-prepared Fe/N-G show a high electrocatalytic activity in ORR with a 4e(-) transfer process and the half-wave potential of Fe/N-G (0.877 V vs reversible hydrogen electrode-RHE), which is better than that of Pt/C in oxygen saturated 0.1 m KOH solution","Normal,only alkaline.",13,0,0,0,C,Fe,N,None,None,None,None,None,0,0,0,1,0,0,0,0,0,0,0,0,0,1,0,0,0,0,0,0,0,0,0,0,0,0,0,0,0,1,0,0,0,0,0,0,0,0,0,0,0,0,0,0,0,0,0,0,0,0,0
0,10.1016/j.nanoen.2022.107565,Peoples R China,Beijing Univ Chem Technol,NANO ENERGY,19.069,7/24/2022,0,0.908,"The ORR half-wave potential of the obtained catalyst reached 0.908 V, and the maximum power density was significantly increased by 1.63 times compared with the catalyst with traditional Co-N-4 active sites in alkaline polymer electrolyte fuel cells (APEFCs)","Normal,only alkaline.",13,0,0,0,Co,N,C,None,None,None,None,None,0,1,0,0,0,1,0,0,0,0,0,1,1,1,0,0,0,0,0,0,0,0,0,0,0,0,0,0,0,1,0,0,0,0,0,0,0,0,0,0,0,0,0,0,0,0,0,0,0,0,0
0,10.1016/j.jcis.2018.06.091,Peoples R China,China Univ Petr,JOURNAL OF COLLOID AND INTERFACE SCIENCE,9.965,12/28/2018,22,0.89,"The resulted Fe-N-S/C sample exhibits excellent performance in alkaline solution, with a half-wave potential of 0.89 V, which is 30 mV higher than that of commercial Pt/C","Normal,only alkaline.",13,0,0,0,C,Fe,S,N,None,None,None,None,0,0,0,1,0,0,0,1,0,0,0,0,1,0,0,0,0,0,0,0,0,0,0,0,0,0,0,0,0,0,0,0,1,0,0,0,0,0,0,0,0,0,0,0,1,0,0,0,0,0,0
0,10.1039/d0nj01373k,India,Natl Inst Interdisciplinary Sci & Technol,NEW JOURNAL OF CHEMISTRY,3.925,8/3/2020,10,0.76,"The Ni,N co-doped carbon catalyst in alkaline medium exhibited a limiting current density of 5.2 mA cm(-2)with a half-wave potential of 0.76 Vvs.RHE in 0.1 M KOH","Normal,only alkaline.",13,0,0,1,C,N,Ni,None,None,None,None,None,0,0,0,0,0,0,0,1,0,1,0,0,1,0,0,1,0,0,0,0,0,0,0,0,0,0,0,0,0,0,1,0,0,0,0,0,0,0,0,0,0,0,0,0,0,0,0,0,0,0,0
0,10.1021/acssuschemeng.2c01005,Peoples R China,Chinese Acad Sci,ACS SUSTAINABLE CHEMISTRY & ENGINEERING,9.224,7/29/2022,0,0.863,"Due to the tradeoff among activity, conductivity, and stability, NPCS-Fc exhibits excellent ORR performance with a half-wave potential (E-1/2) of 0.863 V, a low Tafel slope of 59 mV dec(-1), and long-cycle durability in alkaline media","Normal,only alkaline.",13,0,0,0,C,Fe,N,None,None,None,None,None,0,0,0,1,0,0,0,1,1,0,0,0,0,0,0,0,0,0,0,0,0,0,0,0,0,0,0,0,0,0,0,0,0,0,0,0,0,0,0,0,0,0,0,0,0,0,0,0,0,0,0
0,10.1016/j.cej.2021.134460,Peoples R China,Jiangsu Univ,CHEMICAL ENGINEERING JOURNAL,16.744,5/7/2022,3,0.91,"With these merits, scCO(2)-FeC@FeNC delivers an ORR activity with half-wave potential of 0.91 V in alkaline solution","Normal,only alkaline.",13,0,0,0,C,Fe,N,None,None,None,None,None,1,0,0,0,0,1,0,0,0,1,0,0,1,0,0,1,1,0,0,0,0,0,0,0,0,0,0,0,0,0,0,0,0,0,0,0,0,0,0,0,0,0,0,0,0,0,0,0,0,0,0
0,10.1021/acssuschemeng.9b03794,Peoples R China,Tongji Univ,ACS SUSTAINABLE CHEMISTRY & ENGINEERING,9.224,8/26/2019,30,0.83,The as-prepared Fe7C3@FeNC catalyst shows an impressive half-wave potential of 0.83 V for ORR and a low overpotential of 358 mV for reaching the current density of 10 mA cm(-2) for OER in alkaline solution,"Normal,only alkaline.",13,0,0,0,C,Fe,N,None,None,None,None,None,1,0,0,0,0,1,0,1,0,1,0,1,1,1,0,0,0,0,0,0,0,0,0,0,0,0,0,0,0,1,1,0,0,0,0,0,0,0,0,0,0,0,0,0,1,0,0,0,0,0,0
0,10.1016/j.jpowsour.2017.08.102,Peoples R China,Yancheng Inst Technol,JOURNAL OF POWER SOURCES,9.794,11/19/2017,31,0.85,"The most efficient one prepared by PAADDA gives the onset potential of 0.94 V and a half-wave potential of 0.85 V in basic solution, as well as superb electroactivities of low H2O2% and high electron transfer number in both alkaline and acidic medium","Normal,acid and alkaline.",13,0,0,0,N,S,C,None,None,None,None,None,0,0,0,1,0,0,0,1,0,1,0,0,1,1,0,0,0,0,0,0,0,0,0,0,0,0,0,0,0,0,0,0,0,0,0,0,0,0,0,0,0,0,0,0,1,0,1,0,0,0,1
0,10.3390/ma14092146,South Korea,Kangwon Natl Univ,MATERIALS,3.748,5/22/2021,8,0.827,"The synthesized FeS/N,S:CNT-GR catalyst exhibited significantly enhanced electrochemical performance in the oxygen reduction reaction (ORR) compared with bare FeS, FeS/N,S:GR, and FeS/N,S:CNT with a small half-wave potential (0.827 V) in an alkaline electrolyte","Normal,only alkaline.",13,0,0,0,C,Fe,N,S,None,None,None,None,1,1,0,1,0,0,0,0,0,0,0,0,0,0,0,0,0,0,0,0,0,0,0,0,0,0,0,0,0,1,0,0,1,0,0,0,0,0,0,0,0,0,0,0,0,0,0,0,0,0,0
0,10.1021/acssuschemeng.7b01511,Peoples R China,Chinese Acad Forestry,ACS SUSTAINABLE CHEMISTRY & ENGINEERING,9.224,11/19/2017,25,0.73,"The obtained highly active nitrogen-doped carbon nanoribbons (N-CNRs) and metal-free oxygen reduction reaction (ORR) electrocatalysts show superb ORR activity (half-wave potential of 0.71 and 0.73 V versus reversible hydrogen electrode) and high selectivity (electron-transfer number of 3.26 and 3.74 at 0.8 V), comparable current density and onset potential (0.906 and 0.926 V), excellent electrochemical stability (higher than 89.5% and 91.6% after 20 000 potential cycles) in alkaline media, and better resistance to crossover effects in the ORR","Normal,only alkaline.",13,1,1,0,C,N,None,None,None,None,None,None,0,0,0,1,0,0,0,0,0,0,0,0,0,0,1,0,0,0,0,0,0,0,0,0,0,0,0,0,0,0,0,0,0,0,0,0,0,0,0,0,0,0,0,0,1,0,0,0,0,0,1
0,10.1021/acssuschemeng.0c02271,Peoples R China,Univ Sci & Technol China,ACS SUSTAINABLE CHEMISTRY & ENGINEERING,9.224,5/19/2020,10,0.88,"This Co-Ni NOF catalyst with robust stability and strong methanol tolerance exhibits remarkable ORR activity with an excellent half-wave potential of 0.88 V (30 mV superior to that of commercial Pt/C) and an outstanding kinetic current density of 162.9 mA/cm(2) at 0.80 V in 0.1 M KOH, which is 17 times that of Pt/C and outperforms most non-noble catalysts reported so far","Normal,only alkaline.",13,0,1,0,Co,Ni,N,C,None,None,None,None,0,0,0,0,0,0,0,0,0,0,1,0,0,0,0,0,1,0,0,0,0,0,0,0,0,0,0,0,0,0,0,0,0,0,0,0,0,0,0,0,0,0,0,0,0,0,0,0,0,0,0
0,10.1016/j.catcom.2022.106439,Peoples R China,East China Univ Sci & Technol,CATALYSIS COMMUNICATIONS,3.51,5/23/2022,0,0.834,The obtained Fe-0.1-NC NPs catalysts exhibit excellent electrochemical activity with a half-wave potential of 0.834 V in 0.1 M KOH electrolyte and satisfactory stability and methanol tolerance,"Normal,only alkaline.",13,0,0,0,Fe,N,C,None,None,None,None,None,1,0,0,1,0,0,0,1,0,0,0,0,1,0,0,1,0,0,0,0,0,0,0,0,0,0,0,0,0,0,0,0,0,0,0,0,0,0,0,0,0,0,0,0,0,0,0,0,0,0,0
0,10.1039/c7ta07608h,Peoples R China,Chinese Acad Sci,JOURNAL OF MATERIALS CHEMISTRY A,14.511,11/7/2017,47,0.853,"Benefiting from the increased active site density and structural advantage, the optimized catalyst shows excellent ORR activity with a half-wave potential of 0.853 V and long-term stability in alkaline media, which is among the best for metal-free catalysts reported to date.","Normal,only alkaline.",13,0,0,0,C,Ca,N,O,None,None,None,None,0,1,0,0,0,0,0,1,0,1,0,0,1,0,0,0,0,0,0,0,0,0,0,0,0,0,0,0,0,0,0,0,0,0,0,0,0,0,0,0,0,0,0,0,0,0,0,0,0,0,0
0,10.1002/smll.201602507,Peoples R China,Chinese Acad Sci,SMALL,15.153,1/18/2017,136,0.851,"The obtained catalysts with active Co sites distributed in highly graphitized mesoporous N-doped carbon hollow spheres exhibited outstanding ORR activity with an onset potential of 0.940 V, a half-wave potential of 0.851 V, and a small Tafel slope of 45 mV decade(-1) in 0.1 m KOH solution, which was comparable to that of the Pt/C catalyst (20%, Alfa)","Normal,only alkaline.",13,0,1,0,C,Co,N,None,None,None,None,None,0,0,0,0,0,0,0,1,0,0,0,0,0,1,0,0,0,0,0,0,0,0,0,0,0,0,0,0,0,0,0,0,0,0,0,0,0,0,0,0,0,0,0,0,0,0,0,0,0,0,1
0,10.1021/acssuschemeng.8b02573,Peoples R China,Univ Sci & Technol China,ACS SUSTAINABLE CHEMISTRY & ENGINEERING,9.224,12/28/2018,9,0.872,The catalyst displays extraordinarily high ORR performance with a high onset potential of 0.989 V and a half-wave potential of 0.872 V in 0.1 M KOH,"Normal,only alkaline.",13,0,1,0,Ag,C,Co,N,O,None,None,None,1,1,0,0,0,0,0,0,1,0,1,0,0,0,0,1,1,0,0,0,0,0,0,0,0,0,0,0,0,1,0,0,0,0,0,0,0,0,0,0,0,0,0,0,1,0,0,0,1,0,1
0,10.1016/j.jpowsour.2020.227837,Peoples R China,Yangzhou Univ,JOURNAL OF POWER SOURCES,9.794,4/7/2020,50,0.78,"An overpotential of 290 mV is required to drive 10 mA cm(-2) for oxygen evolution reaction, and an onset potential of 0.90 V and half-wave potential of 0.78 V are obtained for the oxygen reduction reaction in the alkaline electrolyte","Normal,only alkaline.",13,0,1,0,C,Co,N,P,None,None,None,None,1,0,0,1,0,0,0,0,0,0,0,0,1,0,0,1,0,0,0,0,0,0,0,0,0,0,0,0,0,0,0,0,1,0,0,0,0,0,0,1,0,0,0,0,0,0,0,0,0,0,1
0,10.1021/acssuschemeng.2c01086,Peoples R China,Shanghai Normal Univ,ACS SUSTAINABLE CHEMISTRY & ENGINEERING,9.224,6/5/2022,1,0.88,"The optimized Cu NPs/N-C-800 exhibits high ORR catalytic activity in both alkaline and acidic electrolytes, especially with an onset potential (E-o(nset)) of 1.02 V and a half-wave potential (E-1/2) of 0.88 V in an alkaline electrolyte","Normal,acid and alkaline.",13,1,0,0,C,Cu,N,None,None,None,None,None,1,0,0,0,0,0,1,1,1,0,0,0,0,1,0,0,1,0,0,0,0,0,0,0,0,0,0,0,0,0,0,0,0,0,0,0,0,0,0,0,0,0,0,0,1,0,0,0,0,0,1
0,10.1039/c9nr04617h,Peoples R China,Beijing Univ Chem Technol,NANOSCALE,8.307,9/17/2019,30,0.83,"The as-prepared formamide-converted Mn-NC/CNT composite, used for catalyzing the ORR, exhibited a highly comparable performance in alkaline media relative to that of 20 wt% Pt/C by achieving a high onset potential and a half-wave potential (E-1/2) of 0.91 V and 0.83 V (vs","Normal,only alkaline.",13,0,1,0,C,Mn,N,None,None,None,None,None,0,0,0,1,0,1,0,0,0,0,0,0,1,0,0,0,0,0,0,0,0,0,0,0,0,0,0,0,0,0,0,0,1,0,0,0,0,0,0,0,0,0,0,0,0,0,0,0,0,0,1
0,10.1021/acssuschemeng.8b06634,Peoples R China,Southwest Univ,ACS SUSTAINABLE CHEMISTRY & ENGINEERING,9.224,5/8/2019,13,0.82,"After H2SO4 treatment, the electrochemical performance of Co@NSC-acid enhanced with a positive half-wave potential (0.82 V vs RHE), high electron number (4e(-)), and a low HO2- yield","Normal,only acid.",13,0,0,1,C,Co,N,S,None,None,None,None,1,1,0,0,0,0,0,0,0,0,0,0,1,0,0,0,0,0,0,0,0,0,0,0,0,0,0,0,0,1,0,0,0,0,0,0,0,0,0,0,0,0,0,0,1,0,0,0,0,0,0
0,10.1021/acsami.7b16389,NY 14260 USA,Univ Buffalo State Univ New York,ACS APPLIED MATERIALS & INTERFACES,10.383,12/27/2017,114,0.82,"In particular, it exhibited an onset and half-wave potentials of 0.94 and 0.82 V versus reversible hydrogen electrode, respectively, for the ORR in alkaline media","Normal,only alkaline.",13,0,1,0,C,Co,Ni,O,Si,None,None,None,1,1,0,1,1,0,0,0,0,1,0,0,0,0,0,0,0,0,0,0,0,1,0,0,0,0,0,0,0,0,0,0,0,0,0,0,0,0,0,0,0,1,0,0,0,0,0,0,0,0,1
0,10.1016/j.cclet.2021.09.014,Peoples R China,Henan Normal Univ,CHINESE CHEMICAL LETTERS,8.455,5/20/2022,1,0.82,"The as-prepared catalyst exhibits superior electrocatalytic ORR performance in alkaline media with half-wave potential (E-1/2 = 0.82 V) and onset potential (E-onset = 0.95 V), equivalent to the commercial Pt/C catalyst","Normal,only alkaline.",13,0,1,0,C,Fe,N,None,None,None,None,None,0,0,0,0,0,1,0,1,0,1,0,0,0,0,0,0,0,0,0,0,0,0,0,0,0,0,0,0,0,0,1,0,0,0,0,0,0,0,0,0,0,1,0,0,0,0,0,0,0,0,1
0,10.20964/2019.07.27,Peoples R China,North Minzu Univ,INTERNATIONAL JOURNAL OF ELECTROCHEMICAL SCIENCE,1.541,7/24/2019,2,0.8,"The obtained EDTAFeNa-HT2 with partial graphitization, mesopore size, large surface area, a degree of nitrogen doping and magnetism was electrochemically measured for oxygen reduction reaction (ORR) in 0.1 M KOH; the onset and half-wave potentials were 0.93 and 0.80 V, respectively, which were comparable to those of Pt/C catalyst","Normal,only alkaline.",13,0,1,0,C,Fe,N,None,None,None,None,None,0,0,0,0,0,0,0,0,0,1,0,0,0,0,0,0,0,0,0,0,0,0,0,0,0,0,0,0,0,0,0,0,0,0,0,0,0,0,0,0,0,0,0,0,0,0,0,0,1,0,1
0,10.1039/d0se01324b,Peoples R China,Jiangsu Univ Technol,SUSTAINABLE ENERGY & FUELS,6.813,12/14/2020,6,0.864,"In 0.1 M KOH, the onset potential and half-wave potential of Co-N-C/rGO are 1.04 V and 864 mV, respectively, which are higher than those of most of the similar carbon materials reported","Normal,only alkaline.",13,1,0,0,C,N,Co,O,None,None,None,None,0,0,0,1,0,0,0,0,0,0,0,0,0,0,0,0,0,0,0,0,0,0,0,0,0,0,0,0,0,1,0,0,0,0,0,0,0,0,0,0,0,0,0,0,0,0,0,0,0,0,1
0,10.1016/j.jpowsour.2019.04.075,South Korea,Chonbuk Natl Univ,JOURNAL OF POWER SOURCES,9.794,7/17/2019,34,0.845,"Electrochemical analysis of the hybrid exhibits remarkably improved catalytic performance for oxygen reduction reaction while achieving half wave potential of +0.845 V and onset potential of +1.0 V (versus reversible hydrogen electrode), along with outstanding long-term stability under alkaline conditions","Normal,only alkaline.",13,0,1,0,C,Fe,S,None,None,None,None,None,1,0,0,1,0,0,0,0,0,0,0,0,1,0,0,0,0,0,0,0,0,0,0,0,0,0,0,0,0,1,0,0,0,0,0,0,0,0,0,0,0,1,0,0,1,0,0,0,0,0,1
0,10.1021/acsami.9b12054,WA 99164 USA,Washington State Univ,ACS APPLIED MATERIALS & INTERFACES,10.383,11/18/2019,35,0.93,"The as -obtained electrocatalyst possessed unique characteristics of abundant nanopores in the wall of conductive CNTs to host the abundant atomic Fe -N active sites, showing ultrahigh ORR activity (half-wave potential: 0.93 V, kinetic current density: 59.8 mA/cm2 at 0.8 V), better than that of commercial Pt/C (half-wave potential: 0.91 V; kinetic current density: 38.0 mA/cm2 at 0.8 V) in an alkaline electrolyte","Normal,only alkaline.",13,0,1,0,C,Fe,N,None,None,None,None,None,0,0,0,1,0,1,0,0,0,1,0,0,0,1,0,0,0,0,0,0,0,0,0,0,0,0,0,0,0,0,0,0,1,0,0,0,0,0,0,0,0,1,0,0,0,0,0,0,0,0,0
0,10.3390/catal8040158,Peoples R China,Chinese Acad Sci,CATALYSTS,4.501,12/28/2018,6,0.868,reversible hydrogen electrode (RHE) and a half-wave potential of 0.868 V (RHE) in alkaline medium,"Normal,only alkaline.",13,0,0,0,C,Fe,N,S,None,None,None,None,0,0,0,1,0,0,0,1,0,0,0,0,0,0,0,0,0,0,0,0,0,0,0,0,0,0,0,0,0,0,1,0,0,0,0,0,0,0,0,0,0,0,0,0,0,0,0,0,0,0,1
0,10.1002/adfm.202205637,Peoples R China,Northwest Univ,ADVANCED FUNCTIONAL MATERIALS,19.924,7/6/2022,0,0.951,"Representatively, the resultant dual Fe catalysts exhibit remarkable activity for electrocatalytic oxygen reduction reaction with half-wave potential of 0.951 and 0.816 V in alkaline and acidic media, respectively","Normal,acid and alkaline.",13,0,0,0,C,Fe,N,None,None,None,None,None,1,0,0,0,0,0,0,1,0,0,0,1,0,1,0,1,1,0,0,0,0,0,0,0,0,0,0,0,0,0,0,0,0,0,0,0,0,0,0,0,0,0,0,0,0,0,0,0,0,0,0
0,10.1039/d1ta08050d,Peoples R China,Chongqing Univ Technol,JOURNAL OF MATERIALS CHEMISTRY A,14.511,11/8/2021,9,0.901,"Benefiting from these favourable structural properties, SA-Fe-3DOMC exhibits a superior ORR half-wave potential (E-1/2) of 0.901 V and negligible activity loss (only 3 mV) after 10 000 cycles in alkaline media, surpassing the state-of-the-art Pt/C electrocatalyst","Normal,only alkaline.",13,0,0,0,C,Fe,N,None,None,None,None,None,0,1,0,1,0,1,0,1,0,0,0,0,0,0,0,1,0,0,0,0,0,0,0,0,0,0,0,0,0,0,0,0,0,0,0,0,0,0,0,0,0,0,0,0,0,0,0,0,0,0,0
0,10.1002/smll.202000742,Peoples R China,Changchun Univ Sci & Technol,SMALL,15.153,9/15/2020,31,0.86,"The material exhibits a very good electrocatalytic activity for the ORR in alkaline media, with a half-wave potential of 0.86 V versus reversible hydrogen electrode, which is better than that of Pt/C (20 wt%)","Normal,only alkaline.",13,0,0,0,C,N,Fe,Co,None,None,None,None,1,0,0,1,0,1,0,1,0,1,0,0,1,0,0,0,0,0,0,0,0,0,0,0,0,0,0,0,0,0,0,0,0,0,0,0,0,0,0,0,0,0,0,0,1,0,0,0,0,0,0
0,10.1186/s11671-018-2635-x,Peoples R China,Soochow Univ,NANOSCALE RESEARCH LETTERS,5.418,8/2/2018,14,0.82,"The as-prepared electrocatalyst material manifests well electrocatalytic performance for ORR in alkaline electrolyte (onset potential of 0.93 V and half-wave potential of 0.82 V); meanwhile, the electrocatalyst expresses good stability and methanol tolerance","Normal,only alkaline.",13,0,1,0,Cl,Fe,N,C,None,None,None,None,0,0,0,1,0,0,0,1,0,0,0,0,0,1,0,1,1,0,0,0,0,0,0,0,0,0,0,0,0,0,0,0,0,0,0,0,0,0,0,0,1,0,0,0,0,0,0,0,0,0,1
0,10.1039/c7nr00988g,Peoples R China,Peking Univ,NANOSCALE,8.307,6/28/2017,69,0.751,"The catalyst exhibits an onset potential of -0.038 V, a half-wave potential of -0.175 V in 0.1 M KOH, and superior stabilities and methanol tolerance performances to commercial Pt/C catalysts","Normal,only alkaline.",13,1,1,0,C,Fe,N,None,None,None,None,None,1,0,0,1,0,0,0,1,0,0,0,0,0,0,0,1,1,0,0,0,0,0,0,0,0,0,0,0,0,0,0,0,0,0,0,0,0,0,0,0,0,0,0,0,0,0,0,0,0,0,1
0,10.1016/j.electacta.2020.137301,Peoples R China,Jiangsu Normal Univ,ELECTROCHIMICA ACTA,7.336,12/11/2020,17,0.91,"Due to the high distribution of active sites, the large surface area and the abundant porosity, 3DFe-S,N-C displays a positive half-wave potential of 0.91 V and excellent ORR stability in alkaline medium","Normal,only alkaline.",13,0,0,0,C,N,S,Fe,None,None,None,None,0,1,0,0,0,0,0,1,0,0,0,0,1,0,0,0,0,0,0,0,0,0,0,0,0,0,0,0,0,0,0,0,0,0,0,0,0,0,0,0,0,0,0,0,0,0,0,0,0,0,0
0,10.1002/chem.201800937,Peoples R China,Beijing Univ Chem Technol,CHEMISTRY-A EUROPEAN JOURNAL,5.02,12/28/2018,20,0.87,This resulted in a remarkably superior ORR activity with half-wave potential of 0.87V (20mV higher than Pt/C) and kinetic current density of 10.9mAcm(-2) at 0.85V (2.3-fold of Pt/C) in alkaline electrolyte,"Normal,only alkaline.",13,0,1,0,C,N,Fe,None,None,None,None,None,0,1,0,0,0,1,0,1,0,0,0,0,1,0,0,0,0,0,0,0,0,0,0,0,0,0,0,0,0,0,0,0,0,0,0,0,0,0,0,0,0,0,0,0,0,0,0,0,0,0,0
0,10.11862/CJIC.2019.056,Peoples R China,East China Univ Sci & Technol,CHINESE JOURNAL OF INORGANIC CHEMISTRY,0.827,6/14/2019,3,0.716,"It exhibited the ORR half wave potential of -0.21 V in 0.1 mol.L-1 KOH, and with superior stability and methanol tolerance in alkaline media","Normal,only alkaline.",13,1,0,1,C,S,None,None,None,None,None,None,0,0,0,0,0,0,0,1,0,1,0,0,1,0,0,0,0,0,0,0,0,0,0,0,0,0,0,0,0,0,0,0,0,0,0,0,0,0,0,0,0,0,0,0,0,0,1,0,0,0,0
0,10.1007/s10008-021-04947-5,Peoples R China,Southwest Univ,JOURNAL OF SOLID STATE ELECTROCHEMISTRY,2.747,4/27/2021,5,0.87,The prepared electrocatalysts have the high specific surface area and the hierarchical porous structure and exhibit excellent ORR catalytic activity with the half-wave potential of 0.87 V and the limiting diffusion current density of -7.2 mA cm(-2) in alkaline media,"Normal,only alkaline.",13,0,0,0,N,S,C,None,None,None,None,None,0,0,0,1,0,0,0,1,0,0,0,0,1,0,1,0,0,0,1,0,0,0,0,0,0,0,0,0,0,0,0,0,0,0,0,0,0,0,0,0,0,0,0,0,0,0,0,0,0,0,0
0,10.1002/aenm.201801836,Canada,Inst Natl Rech Sci Energie Mat & Telecommun,ADVANCED ENERGY MATERIALS,29.698,12/28/2018,74,0.86,"Consequently, the as-prepared FeCo-DHO/NCNTs show a half-wave potential of 0.86 V for ORR and a low operating potential of 1.55 V at 10 mA cm(-2) for OER in 1.0 (M) KOH, superior to most bifunctional oxygen electrocatalysts reported so far","Normal,only alkaline.",13,1,1,0,C,Fe,Co,O,N,None,None,None,1,1,0,1,0,0,0,0,0,0,0,0,0,0,0,0,0,0,0,1,0,0,0,0,0,1,0,0,0,0,0,0,1,0,0,0,0,0,0,0,0,0,0,0,0,0,0,0,0,0,0
0,10.1016/j.carbon.2021.08.003,Peoples R China,Dalian Univ Technol,CARBON,11.307,10/16/2021,15,0.87,"Its ORR half-wave potential (E-1/2, 0.87 V) surpasses commercial Pt/C catalyst 50 mV in alkaline media","Normal,only alkaline.",13,1,1,0,C,N,S,None,None,None,None,None,0,1,0,0,0,0,0,1,0,0,0,0,0,0,0,0,0,0,0,0,0,0,0,0,0,0,0,0,0,0,0,0,0,0,0,0,0,0,0,0,0,1,0,0,0,0,0,0,0,0,0
0,10.1039/d2ta04368h,Peoples R China,Shandong Univ,JOURNAL OF MATERIALS CHEMISTRY A,14.511,7/10/2022,0,0.951,"Accordingly, the as-prepared Fe-Cu DA-NC/C catalysts exhibited a higher half-wave potential (E-1/2 = 0.951 V), a larger kinetic-limiting current density (38.5 mA cm(-2) at 0.9 V) and better long-term stability in alkaline media, compared with commercial Pt/C catalysts (E-1/2 = 0.89 V)","Normal,only alkaline.",13,0,1,0,C,Fe,Cu,N,None,None,None,None,1,0,0,0,0,0,0,1,0,0,0,0,1,1,0,0,0,1,0,0,0,0,0,0,0,0,0,0,0,0,0,0,0,0,0,0,0,0,0,0,0,0,0,0,0,0,0,0,0,0,0
0,10.1016/j.jpowsour.2017.01.018,Peoples R China,Cent South Univ,JOURNAL OF POWER SOURCES,9.794,3/1/2017,86,0.798,"Owing to the high specific surface area and good electrical conductivity, this KB-based catalyst exhibits remarkable catalytic activity with a half-wave potential of 0.798 V (vs RHE) and a limiting current density of 5.10 mA cm(-2) in alkaline solution, which are comparable with those of the commercial 20 wt% Pt/C","Normal,only alkaline.",13,0,0,0,Co,O,N,C,None,None,None,None,0,0,0,0,0,0,0,0,0,0,0,1,0,0,0,0,0,0,0,0,0,0,0,0,0,0,0,0,0,0,0,0,0,0,0,0,0,0,0,0,0,1,0,0,0,0,0,0,0,0,0
0,10.1126/sciadv.abj1584,NY 14853 USA,Cornell Univ,SCIENCE ADVANCES,14.957,2/11/2022,9,0.862,"The most active catalyst, carbon-supported cobalt nitride (Co3N/C), exhibited a half-wave potential of 0.862 V and achieved a record-high peak power density among reported nitride cathode catalysts of 700 mW cm(-2) in alkaline membrane electrode assemblies","Normal,only alkaline.",13,0,0,0,C,N,Co,None,None,None,None,None,0,0,0,1,0,0,0,0,1,0,0,0,0,0,0,0,0,0,0,0,0,0,0,0,0,0,0,0,0,0,0,0,0,0,0,0,0,0,0,0,0,0,0,0,0,0,0,0,0,0,0
0,10.1039/c6ra25125k,Peoples R China,Donghua Univ,RSC ADVANCES,4.036,3/1/2017,6,0.82,"The AP/SiO2 catalyst exhibited a high onset potential of 0.98 V, a half-wave potential of 0.82 V, and a high number of exchanged electrons (>3.8, close to four) in alkaline media","Normal,only alkaline.",13,1,1,0,C,N,O,Si,Fe,None,None,None,0,1,0,0,0,1,0,1,0,1,0,0,0,0,0,0,0,0,0,0,0,0,0,0,0,0,0,0,0,0,0,0,0,0,0,0,0,0,0,0,0,0,0,0,1,0,0,0,0,0,1
0,10.1016/j.electacta.2018.01.195,Peoples R China,Jiangsu Normal Univ,ELECTROCHIMICA ACTA,7.336,3/6/2018,46,0.87,"The obtained catalyst shows excellent ORR activity in 0.1M KOH (positively shifted half-wave potential of 0.87 V), high selectivity (electron-transfer number of 3.99), remarkable stability (only 3mV negative shift of half-wave potential after 5000 potential cycles) and perfect methanol-tolerance effect","Normal,only alkaline.",13,0,0,0,C,Fe,N,S,None,None,None,None,0,1,0,0,0,0,0,1,0,1,0,0,1,0,0,0,0,0,0,0,0,0,0,0,0,0,0,0,0,0,0,0,0,0,0,0,0,0,0,0,0,0,0,0,1,0,0,0,0,1,0
0,10.1088/0957-4484/27/44/445402,Peoples R China,Xi An Jiao Tong Univ,NANOTECHNOLOGY,3.953,11/4/2016,8,0.83,"The coating procedure under optimized conditions lowers the ORR half-wave-potential by 80mV, giving a genuine metal-free catalyst with an onset ORR potential of 0.96 V (vs reversible hydrogen electrode (RHE)) and half-wave potential of 0.83 V (vs RHE) in 0.1M KOH, which is much better than other carbon material-based catalysts (such as carbon nanotubes and their composites)","Normal,only alkaline.",13,0,1,0,C,N,None,None,None,None,None,None,0,0,0,1,0,0,0,1,0,0,0,0,0,1,0,0,0,0,0,0,0,0,0,0,0,0,0,0,0,0,0,0,1,0,0,0,0,0,0,0,0,0,0,0,0,0,0,0,0,0,0
0,10.1007/s10853-019-04327-5,Peoples R China,Wuhan Univ Technol,JOURNAL OF MATERIALS SCIENCE,4.682,3/2/2020,14,0.902,The prepared Fe/N/C-DT exhibits outstanding electrochemical activity toward ORR (E-1/2 = 0.902 V vs RHE) and impressive OER activity (E-j=10 = 1.66 V) in alkaline conditions,"Normal,only alkaline.",13,1,1,0,C,N,Fe,None,None,None,None,None,0,1,0,0,0,1,0,1,0,0,0,0,1,0,0,0,0,0,0,0,0,0,0,0,0,0,0,0,0,0,0,0,0,0,0,0,0,0,0,0,0,0,0,0,1,0,0,0,1,0,0
