Repository: ruiding-uchicago/InCrEDible-MaT-GO

# InCrEDible-MaT
Code/Database of &lt;Obtaining Material Design Insights of Electrocatalysts for Hydrogen Energy by a Novel Approach: Data Science Workflow based on the Internet >
Python version: 3.9.12
Package versions in package_version.txt

File: Train Models and Blackbox Intepretation/R/All pH/ORR/ORR.csv (part 5 of 15)
TEST,DOI,Country,Facility,Journal_Name,IF,Indexed_Date,Cited_Time,HWP,Remark_Sentence,Bug_Note,PH,Irregular_Abnormal_Value,Irregular_Multiple_Value,Irregular_Multiple_Keywords,Element_1,Element_2,Element_3,Element_4,Element_5,Element_6,Element_7,Element_8,Judge_Nanoparticles,Judge_3D,Judge_2D,Judge_1D,Judge_Urchin,Judge_SAC,Judge_QD,Judge_Hollow,Judge_Core_Shell,Judge_Template,Judge_alloy,Judge_Functionalized,Judge_heterostructures,Judge_Polymer_Complex_Chelate,Judge_Biomass_Slag,Judge_MOF,Judge_COF,Judge_Conductive_Polymer,Judge_Polymetal,Judge_Hydroxide_Oxyhydroxide,Judge_oxalate,Judge_Spinel,Judge_Perovskite,Judge_Pyrochlore,Judge_Prussian_Blue,Judge_Amorphous,Judge_Ultrasound,Judge_Plasma,Judge_Graphdiyne,Judge_Graphene,Judge_c3n4,Judge_MXene,Judge_CNT,Judge_IL,Judge_Organic_Inorganic,Judge_Steel,Judge_Carbon_Cloth,Judge_Film,Judge_Molten,Judge_Co_Precipitation,Judge_Electrospin,Judge_Hydrothermal,Judge_Microwave,Judge_Spray,Judge_Phys_Chem_Deposition,Judge_Light_Deposition,Judge_Electrochemical_Deposition,Judge_Electrochemical_Corrosion,Judge_Etching,Judge_Sol_Gel,Warning_Onset
0,10.1016/j.jallcom.2022.165072,Peoples R China,Beijing Univ Technol,JOURNAL OF ALLOYS AND COMPOUNDS,6.371,6/5/2022,0,0.81,The Co-N-C-MT/EA catalysts derived from ZIF-67 exhibits good ORR activity in alkaline media (0.1 M KOH) with a half-wave potential of 0.81 V vs RHE,"Normal,only alkaline.",13,0,0,1,C,Co,N,None,None,None,None,None,0,0,0,0,0,0,0,0,0,0,0,0,0,0,1,1,0,0,0,0,0,0,0,0,0,0,0,0,0,0,0,0,0,0,0,0,0,0,0,0,0,0,0,0,0,0,0,0,0,0,0
0,10.1021/acssuschemeng.9b00373,Peoples R China,Donghua Univ,ACS SUSTAINABLE CHEMISTRY & ENGINEERING,9.224,5/27/2019,24,0.85,"The as-prepared Co/N-HPC150/800 with a large specific surface area of 2076.58 m(2) g(-1) exhibits superior electrocatalytic properties for both oxygen reduction reaction (ORR) and oxygen evolution reaction (OER) in terms of a half-wave potential of 0.85 V (vs RHE) for ORR and an onset potential of 1.42 V (vs RHE) for OER, respectively, in 0.1 M KOH, superior to commercial Pt/C catalyst","Normal,only alkaline.",13,1,1,0,C,Co,N,None,None,None,None,None,0,0,0,1,0,0,0,1,0,0,0,0,1,0,0,0,0,0,0,0,0,0,0,0,0,0,0,0,0,0,0,0,0,0,0,0,0,0,0,0,0,0,0,0,0,0,0,0,0,0,1
0,10.1039/d1ta03176g,Peoples R China,Harbin Inst Technol,JOURNAL OF MATERIALS CHEMISTRY A,14.511,6/14/2021,21,0.904,"Impressively, the well-controlled FeCo-N-C catalyst exhibits excellent ORR performance, with half-wave potentials (E-1/2) of 0.807 and 0.904 V in 0.1 M HClO4 and 0.1 M KOH, respectively","Normal,acid and alkaline.",13,0,0,0,C,Co,Fe,N,None,None,None,None,0,0,0,0,0,0,0,1,0,0,0,0,1,0,0,1,1,0,0,0,0,0,0,0,0,0,0,0,0,0,0,0,0,0,0,0,0,0,0,1,0,0,0,0,1,0,0,0,0,0,0
0,10.1021/acs.energyfuels.2c00845,Peoples R China,Nanjing Tech Univ,ENERGY & FUELS,4.654,7/6/2022,0,0.81,"As a result, the as-obtained NiCo2O4 HRNBs deliver an outstanding bifunctional electrocatalytic performance, which generates a positive half-wave potential of 0.81 V for ORR (reaching Pt/C) and a current density of 10 mA cm(-2) at a low potential of 1.59 V for OER (surpassing Pt/C) and robust stability in alkaline electrolytes","Normal,only alkaline.",13,1,1,0,Co,Ni,O,None,None,None,None,None,0,0,1,0,0,0,0,1,0,1,0,0,1,0,0,0,0,0,0,0,0,0,0,0,0,0,0,0,0,0,0,0,0,0,0,0,0,0,0,0,0,0,0,0,0,0,0,0,1,0,0
0,10.1016/j.mtcomm.2021.102051,Peoples R China,Tianjin Polytech Univ,MATERIALS TODAY COMMUNICATIONS,3.662,4/19/2021,2,0.8,"An onset and half wave potential of similar to 0.98 and similar to 0.80 VRHE were obtained in the electrolyte of 0.1 M KOH solution, respectively","Normal,only alkaline.",13,0,1,0,C,P,N,O,None,None,None,None,0,0,0,0,0,0,0,1,1,0,0,0,1,0,1,0,0,0,0,0,0,0,0,0,0,0,0,0,0,0,0,0,0,0,0,0,0,0,0,0,0,0,0,0,0,0,0,0,0,0,0
0,10.1088/2053-1591/ab573b,Peoples R China,Chengdu Univ Informat Technol,MATERIALS RESEARCH EXPRESS,2.025,3/11/2020,3,0.838,"When the mole ratio of Zn/Co was 5:1, bimetal MOF-based electrocatalysts exhibited higher intrinsic activities in O-2-0.1 M KOH for ORR with onset potential of 0.94 V and half-wave potential of 0.838 V, which was comparable than that of Pt-C from JM","Normal,only alkaline.",13,0,1,0,C,Co,N,None,None,None,None,None,0,0,0,0,0,0,0,0,0,0,0,0,1,0,0,1,1,0,0,0,0,0,0,0,0,0,0,0,0,0,0,0,0,0,0,0,0,0,0,0,0,0,0,0,0,0,0,0,0,0,1
0,10.1021/am507033x,Peoples R China,Chinese Acad Sci,ACS APPLIED MATERIALS & INTERFACES,10.383,1/21/2015,247,0.808,"Notably, with a positive half-wave potential (0.808 V) and a high diffusion-limiting current density, the composite material delivers unprecedentedly striking ORR electrocatalytic activity among recently reported nonprecious late transition metal chalcogenide materials in alkaline medium","Normal,only alkaline.",13,0,0,0,C,N,S,None,None,None,None,None,0,1,0,0,0,0,0,1,1,1,0,0,0,0,0,0,0,0,0,0,0,0,0,0,0,0,0,0,0,0,0,0,0,0,0,0,0,0,0,0,0,0,0,0,0,0,0,0,0,0,0
0,10.1088/1361-6528/aaf457,Peoples R China,Chinese Acad Sci,NANOTECHNOLOGY,3.953,1/4/2019,12,0.821,"Co9S8/N,S-CNTs not only performs excellent ORR activity with a half-wave potential of 0.821 V but also owns RuO2-like OER activity in alkaline solution","Normal,only alkaline.",13,0,0,0,C,Co,S,N,None,None,None,None,1,0,0,1,0,1,0,0,0,1,0,0,0,0,0,0,0,0,0,0,0,0,0,0,0,0,0,0,0,0,0,0,1,0,0,0,0,0,0,0,0,0,0,0,0,0,0,0,0,0,0
0,10.1021/acsami.9b22476,Peoples R China,Shenzhen Univ,ACS APPLIED MATERIALS & INTERFACES,10.383,4/30/2020,35,0.938,The obtained Co@N-C-1 exhibits remarkable ORR performance with a half-wave potential of 0.938 V vs RHE in alkaline media,"Normal,only alkaline.",13,0,0,0,C,Co,N,None,None,None,None,None,1,0,0,1,0,0,0,1,0,0,0,0,1,0,0,1,0,0,0,0,0,0,0,0,0,0,0,0,0,0,0,0,0,0,0,0,0,0,0,0,0,0,0,0,0,0,0,0,0,0,0
0,10.1002/adma.202107040,Peoples R China,Nanjing Forestry Univ,ADVANCED MATERIALS,32.086,2/27/2022,6,0.812,The pyridinic N-B pair drives the ORR via an almost 4e(-) transfer pathway with a half-wave potential (0.812 V vs reversible hydrogen electrode (RHE)) and onset potential (0.876 V vs RHE) in the alkaline solution,"Normal,only alkaline.",13,0,1,0,B,C,Fe,N,None,None,None,None,0,0,0,1,0,0,0,1,0,0,0,0,1,0,0,0,0,0,0,0,0,0,0,0,0,1,0,0,0,1,0,0,0,0,0,0,0,0,0,0,0,0,0,0,0,0,0,0,0,0,1
0,10.1002/admi.202201157,P. R. China,Chinese Acad Sci,ADVANCED MATERIALS INTERFACES,6.389,9/14/2022,0,0.833,"It shows good ORR properties in both acid and alkaline electrolyte with E-on of 0.77 and 0.98 V, and E-1/2 of 0.60 and 0.833 V, respectively","Normal,acid and alkaline.",13,0,1,0,C,N,None,None,None,None,None,None,0,1,1,0,1,0,0,1,0,0,0,0,1,0,0,0,0,0,0,0,0,0,0,0,0,0,0,0,0,0,0,0,0,0,0,0,0,0,0,0,0,0,0,0,0,0,0,0,0,0,0
0,10.1016/j.jssc.2020.121788,Peoples R China,Dalian Maritime Univ,JOURNAL OF SOLID STATE CHEMISTRY,3.656,2/10/2021,7,0.82,"In O-2 saturated 0.1 M KOH solution, the onset potential, half-wave potential and limiting current density of the catalyst were 0.91 V, 0.82 V, and 5.33 mA/cm(2), behaving excellent electrochemical performance","Normal,only alkaline.",13,0,1,0,N,C,Co,None,None,None,None,None,1,0,0,0,0,0,0,0,0,0,1,0,0,0,0,1,0,0,0,0,0,0,0,0,0,0,0,0,0,0,0,0,0,0,0,0,0,0,0,0,0,0,0,0,0,0,0,0,0,0,1
0,10.1039/d1nr04607a,Peoples R China,Shaanxi Univ Sci & Technol,NANOSCALE,8.307,9/28/2021,5,0.901,"Notably, the VCS@NC catalyst delivers high-efficiency ORR performance in alkaline solution, accompanied with a quite high half wave potential of 0.901 V, far overmatching the commercial Pt/C catalyst","Normal,only alkaline.",13,0,0,0,C,S,V,N,None,None,None,None,1,1,0,0,0,0,0,1,0,0,0,0,0,0,0,0,0,0,0,0,0,0,0,0,0,0,0,0,0,0,0,0,0,0,0,0,0,0,0,0,0,0,0,0,0,0,0,0,0,0,0
0,10.1039/c5ta04593b,Peoples R China,Chinese Acad Sci,JOURNAL OF MATERIALS CHEMISTRY A,14.511,9/16/2015,50,0.86,"The NW arrays exhibit a high ORR activity with a four-electron transfer reaction in alkaline media, a half-wave potential of 0.86 V vs","Normal,only alkaline.",13,0,0,0,C,Co,Ni,O,None,None,None,None,0,1,0,1,0,0,0,1,0,0,0,0,0,0,0,0,0,0,0,0,0,0,0,0,0,0,0,0,0,0,0,0,0,0,0,0,0,0,0,0,0,0,0,0,0,0,0,0,0,0,0
0,10.1002/slct.201802539,India,Cent Electrochem Res Inst,CHEMISTRYSELECT,2.307,12/3/2018,9,0.83,"Hence, the HF etched OMC replica manifest better ORR activity than others in terms of having (0.83 V) onset and (0.71 V) half wave potential, and (2.6 mA/cm(2) at 0.2 V) current density in potassium hydroxide (KOH) electrolyte","Normal,only alkaline.",13,1,1,0,O,N,C,None,None,None,None,None,0,0,0,0,0,1,0,1,0,1,0,0,0,0,0,0,0,0,0,1,0,0,0,0,0,0,0,0,0,0,0,0,0,0,0,0,0,0,0,0,0,0,0,0,1,0,0,0,1,0,0
0,10.1002/cssc.201903053,Peoples R China,Chinese Acad Sci,CHEMSUSCHEM,9.14,2/6/2020,21,0.86,Co-NOPC exhibited excellent performance for the ORR in an alkaline medium with a half-wave potential of 0.86 V vs,"Normal,only alkaline.",13,0,0,0,C,Co,N,None,None,None,None,None,0,1,0,1,0,0,0,1,0,1,0,0,1,0,0,1,0,0,0,0,0,0,0,0,0,0,0,0,0,0,0,0,0,0,0,0,0,0,0,0,0,0,0,0,0,0,0,0,0,0,0
0,10.1016/j.xcrp.2022.100773,Peoples R China,Yanshan Univ,CELL REPORTS PHYSICAL SCIENCE,7.832,7/13/2022,2,0.91,"The as prepared Zr-N/O-C catalyst with 2.93 wt % Zr shows a half-wave potential of 0.910 V, an onset potential of 1.000 V in 0.1 M KOH, impressive durability (95.1% remains after 16,000 s), and long-term stability (5 mV loss over 10,000 cycles)","Normal,only alkaline.",13,1,1,0,C,N,O,Zr,None,None,None,None,0,0,0,1,0,0,0,0,0,0,0,0,0,0,0,0,0,0,0,0,0,0,0,0,0,0,0,0,0,1,0,0,0,0,0,0,0,0,0,0,0,0,0,0,0,0,0,0,0,0,1
0,10.1016/j.nanoen.2018.12.089,Peoples R China,Chongqing Univ,NANO ENERGY,19.069,2/27/2019,64,0.81,"The sample prepared at 800 degrees C with a Zn/Co mole ratio of 1:1 exhibited the best ORR performance in alkaline media among the series, with a high halfwave potential of + 0.81 V vs","Normal,only alkaline.",13,0,0,0,Co,N,C,None,None,None,None,None,1,0,0,0,0,0,0,0,0,0,0,0,1,0,1,0,0,0,0,0,0,0,0,0,0,0,0,0,0,1,0,0,0,0,0,0,0,1,0,0,0,1,0,0,0,0,0,0,0,0,0
0,10.1002/chem.202002526,India,Inst Nano Sci & Technol,CHEMISTRY-A EUROPEAN JOURNAL,5.02,9/25/2020,8,0.77,The NG-PPy catalyst displays an improved half wave potential (E-1/2=0.77 V) in alkaline medium compared with G-PPy (E-1/2=0.66 V),"Normal,only alkaline.",13,0,1,0,C,N,None,None,None,None,None,None,0,0,1,1,0,0,0,0,0,0,0,0,0,1,0,0,0,1,0,0,0,0,0,0,0,0,0,0,0,1,0,0,0,0,0,0,0,0,0,0,0,0,0,0,0,0,0,0,0,0,0
0,10.1016/j.apcatb.2022.121607,Peoples R China,South China Univ Technol,APPLIED CATALYSIS B-ENVIRONMENTAL,24.319,7/8/2022,0,0.913,"Theoretical calculations reveal that the incorporated S atom combined with OH ligand as energy level modifier effectively activate Fe center by electronic modulation and d-band center shift, rendering improved ORR activity of FeNSC-2Fe with E-1/2 of 0.913 V in alkaline, 0.806 V in acidic and 0.711 V in neutral media","Normal,acid, alkaline and neutral.",13,0,0,0,C,Fe,N,S,None,None,None,None,1,0,0,0,0,1,0,0,0,0,0,0,1,0,0,0,0,0,0,0,0,0,0,0,0,0,0,0,0,0,0,0,0,0,0,0,0,0,0,0,0,0,0,0,0,0,0,0,0,0,0
0,10.1016/j.jcis.2020.01.078,Peoples R China,Xinjiang Univ,JOURNAL OF COLLOID AND INTERFACE SCIENCE,9.965,4/8/2020,12,0.83,"Onset potential (E-onset) of 0.96 V versus reversible hydrogen electrode (RHE) and half-wave potential (E-1/2) of 0.83 V vs RHE was obtained in 0.1 M KOH, which are comparable to those of the commercial Pt/C catalyst (E-onset = 0.98 V, E-1/2 = 0.84 V vs RHE)","Normal,only alkaline.",13,0,1,0,C,Fe,N,None,None,None,None,None,0,1,0,1,0,0,0,0,1,0,0,0,0,0,0,0,0,0,0,0,0,0,0,0,0,0,0,0,0,0,0,0,1,0,0,0,0,0,0,0,0,0,0,0,0,0,0,0,0,0,1
0,10.1007/s11581-021-04031-y,Peoples R China,Zhengzhou Univ Light Ind,IONICS,2.961,4/27/2021,3,0.83,"N-Co@C/CNT-2.6 shows the best catalytic performance for ORR in alkaline solution with the onset potential of 0.94 V, half-wave-potential of 0.83 V, and limiting diffusion current density of 5.6 mA cm(-2)","Normal,only alkaline.",13,0,1,0,C,Co,N,None,None,None,None,None,0,0,0,0,0,0,0,0,0,0,0,0,0,1,0,1,0,0,0,0,0,0,0,0,0,0,0,0,0,0,0,0,1,0,0,0,0,0,0,0,0,0,0,0,0,0,0,0,0,0,1
0,10.1016/j.jcis.2019.09.069,Peoples R China,Lanzhou Univ Technol,JOURNAL OF COLLOID AND INTERFACE SCIENCE,9.965,11/19/2019,25,0.84,"Due to PCF-HCP-900 with large specific surface, excellent porosity and, importantly, exposed active sites caused by N doping with high density, the catalysts exhibited outstanding ORR activity in alkaline medium, i.e., the PCF-HCP-900 yielded a half-wave potential of 0.84 V, which was 10 mV higher than that of the state of-the-art Pt/C catalyst (0.83 V), and onset potential of 0.95 V (vs","Normal,only alkaline.",13,0,1,0,C,N,None,None,None,None,None,None,0,0,0,0,0,0,0,1,0,0,0,0,0,1,0,0,0,0,0,0,0,0,0,0,0,0,0,0,0,0,0,0,0,0,0,0,0,0,0,0,0,0,0,0,0,0,0,0,0,0,1
0,10.1021/acsami.9b14165,Peoples R China,Hainan Normal Univ,ACS APPLIED MATERIALS & INTERFACES,10.383,12/19/2019,14,0.911,"The final catalyst possesses high ORR and OER performances, with a half-wave potential of 0.911 V [vs reversible hydrogen electrode (RHE)] for ORR and a low potential of 1.57 V (vs RHE) at 10 mA cm(-2) for OER in 0.1 M KOH solution","Normal,only alkaline.",13,1,1,0,None,None,None,None,None,None,None,None,0,0,0,1,0,0,0,0,0,0,0,0,0,0,0,0,0,0,0,0,0,0,0,0,0,0,0,0,0,0,0,0,0,0,0,0,0,0,0,0,0,0,0,0,0,0,0,0,0,0,0
0,10.1016/j.apsusc.2019.03.137,Peoples R China,Qingdao Univ Sci & Technol,APPLIED SURFACE SCIENCE,7.392,7/9/2019,6,0.86,"This catalyst exhibits an excellent activity with a half-wave potential of 0.86 V for the ORR in alkaline media, which is 10 mV more positive than to that of PVC (0.85 V), and a gravimetric energy density for zinc-air battery is up to 675 Wh Kg(zn)(-1)","Normal,only alkaline.",13,0,1,0,C,N,P,Fe,O,None,None,None,0,0,0,0,0,0,0,1,0,0,0,0,0,0,0,0,0,0,0,0,0,0,0,0,0,0,0,0,0,0,0,0,0,0,0,0,0,0,0,0,0,0,0,0,1,0,0,0,0,0,0
0,10.1016/j.apcatb.2020.119780,Peoples R China,Chinese Acad Sci,APPLIED CATALYSIS B-ENVIRONMENTAL,24.319,3/19/2021,43,0.89,"The Fe loaded N-doped holey carbon single-atom electrocatalyst (Fe-NHC) exhibited high activity with the half-wave potential (E-1/2) of 0.89 V) versus reversible hydrogen electrode (RHE) for oxygen reduction reaction (ORR) in alkaline condition, which was better than those of Co or Ni loaded catalyst and commercial Pt/C (E-1/2 = 0.83 V)","Normal,only alkaline.",13,0,1,0,Fe,N,C,None,None,None,None,None,0,0,0,1,0,1,0,1,0,0,0,0,1,0,0,0,0,0,0,0,0,0,0,0,0,0,0,0,0,0,0,0,0,0,0,0,0,0,0,0,0,0,0,0,0,0,0,0,0,0,0
0,10.1016/j.seta.2021.101904,Peoples R China,Hefei Univ Technol,SUSTAINABLE ENERGY TECHNOLOGIES AND ASSESSMENTS,7.632,5/22/2022,2,0.912,"0.1 M KOH solution under oxygen saturation, the initial potential and the half-wave potential (E1/2) of porous carbon were 0.912 V (vs","Normal,only alkaline.",13,0,0,0,C,N,None,None,None,None,None,None,0,0,0,1,0,0,0,1,0,0,0,0,1,0,1,0,0,0,0,0,0,0,0,0,0,0,0,0,0,0,0,0,0,0,0,0,0,0,0,0,0,0,0,0,0,0,0,0,0,0,0
0,10.1021/acsenergylett.8b01508,Peoples R China,Univ Sci & Technol China,ACS ENERGY LETTERS,23.991,12/28/2018,59,0.902,"As a result, the optimal single-atom Fe catalyst exhibits a more positive onset potential (1.03 V vs RHE) and half-wave potential (0.902 V vs RHE) than those of a commercial Pt/C catalyst in an alkaline medium","Normal,only alkaline.",13,1,1,0,C,Fe,N,None,None,None,None,None,0,0,0,1,0,1,0,1,0,1,0,0,0,0,0,0,0,0,0,0,0,0,0,0,0,0,0,0,0,0,0,0,0,0,0,0,0,0,0,0,0,0,0,0,0,0,0,0,0,0,1
0,10.1039/d0nr05403h,South Korea,Daegu Gyeongbuk Inst Sci & Technol DGIST,NANOSCALE,8.307,9/21/2020,8,0.87,"The Pd/Co(OH)(2)shows remarkably higher electrocatalytic activity in comparison with commercial catalysts (Pt/C, IrO2), including an ORR half-wave potential (E-1/2) of 0.87 Vvs.RHE and an OER overpotential of 0.39 V at 10 mA cm(-2)in aqueous alkaline medium","Normal,only alkaline.",13,1,1,0,Co,O,Pd,None,None,None,None,None,1,0,1,1,0,0,0,0,0,0,0,0,0,0,0,0,0,0,0,1,0,0,0,0,0,0,0,0,0,0,0,0,0,0,0,0,0,0,0,0,0,0,0,0,0,0,0,0,0,0,0
0,10.3390/catal8070269,Peoples R China,Shaanxi Normal Univ,CATALYSTS,4.501,12/28/2018,15,0.8,"Benefiting from the porous structure and high surface area (729 m(2)/g) which favors mass transfer and exposing of active N and S atoms, the N/S-CNF displays high catalytic activity for the ORR in alkaline media with a half-wave potential of about 0.80 V, and better stability and stronger methanol tolerance than that of 20 wt % Pt/C, indicating great potential application in the field of alkaline fuel cell.","Normal,only alkaline.",13,0,0,1,C,N,S,None,None,None,None,None,0,0,0,1,0,0,0,1,0,0,0,0,1,1,0,0,0,0,0,0,0,0,0,0,0,0,0,0,0,0,0,0,1,0,0,0,0,0,0,0,0,0,0,0,0,0,0,0,0,0,0
0,10.1002/ente.202000145,Peoples R China,Sichuan Univ,ENERGY TECHNOLOGY,4.149,5/28/2020,8,0.87,"Eventually, FCN@F-1 exhibits outstanding ORR performance with an onset potential of 1.03 V and a half-wave potential of 0.87 V in alkaline media, which is superior to commercial Pt/C","Normal,only alkaline.",13,1,1,0,C,Fe,N,None,None,None,None,None,1,1,0,1,0,0,0,0,0,0,0,0,0,0,0,0,0,0,0,0,0,0,0,0,0,0,0,0,0,0,0,0,0,0,0,0,0,0,0,0,0,0,0,0,0,0,0,0,0,0,1
0,10.1021/acsami.1c23731,Peoples R China,Kunming Univ Sci & Technol,ACS APPLIED MATERIALS & INTERFACES,10.383,5/6/2022,3,0.868,"In particular, the FeMn@BNPCFs-900 catalyst shows excellent ORR catalytic activity with a more positive E-onset (0.946 V vs RHE), a more positive half-wave potential (E-1/2 = 0.868 V vs RHE), better long-term stability, and higher methanol tolerance surpassing the commercial 20 wt % Pt/C (E-onset = 0.943 V vs RHE, E-1/2 = 0.854 V vs RHE) and most previously reported precious-metal-free catalysts in 0.1 M KOH","Normal,only alkaline.",13,0,1,0,B,C,Fe,Mn,N,None,None,None,1,1,0,1,0,0,0,1,0,0,0,1,1,0,0,0,0,0,0,0,0,0,0,0,0,0,0,0,0,0,0,0,1,0,0,0,0,0,0,0,0,0,0,0,1,0,0,0,0,0,1
0,10.1016/j.jcis.2021.07.082,Peoples R China,Zhejiang Normal Univ,JOURNAL OF COLLOID AND INTERFACE SCIENCE,9.965,10/14/2021,55,0.84,"The optimized hybrid nanocomposite (obtained at 800 degrees C, named as FeCo/FeCoP@NMn-CNS-800) exhibits outstanding catalytic performance in the alkaline electrolyte with a half-wave potential (E-1/2) of 0.84 V for the ORR and an overpotential of 325 mV towards the OER at 10 mA cm(-2)","Normal,only alkaline.",13,0,0,0,C,Mn,N,Fe,Co,P,None,None,1,1,0,0,0,0,0,1,1,0,1,0,1,0,0,0,0,0,0,0,0,0,0,0,0,0,0,0,0,0,0,0,0,0,0,0,0,0,0,0,0,0,0,0,0,0,0,0,0,0,0
0,10.1016/j.pnsc.2021.06.002,Peoples R China,Chinese Acad Sci,PROGRESS IN NATURAL SCIENCE-MATERIALS INTERNATIONAL,4.269,9/29/2021,1,0.851,"In addition, FeCo/MCS-NPCS shows comparable oxygen reduction reaction (ORR) performances to 20 wt% Pt/C in terms of E1/2 and JL and better electrochemical properties, including the methanol tolerance and durability in alkaline solution","Normal,only alkaline.",13,1,0,0,C,Co,Fe,N,None,None,None,None,0,0,0,1,0,0,0,1,1,0,0,1,0,0,1,0,0,0,0,0,0,0,0,0,0,0,0,0,0,0,0,0,0,0,0,0,0,0,0,0,0,0,0,0,0,0,0,0,0,0,0
0,10.1002/aenm.202100683,Peoples R China,Tianjin Univ,ADVANCED ENERGY MATERIALS,29.698,5/11/2021,13,0.929,"Fe-N-G/CNT catalysts have an outstanding oxygen reduction reaction (ORR) performance in both O-2-saturated alkaline medium and neutral seawater with half-wave potentials (E-1/2) of 0.929 and 0.704 V, respectively, far better than commercial Pt/C","Normal,acid and alkaline.",13,0,0,0,C,Fe,N,None,None,None,None,None,0,0,0,1,0,0,0,0,0,0,0,0,1,0,0,0,0,0,0,0,0,0,0,0,0,0,0,0,0,1,0,0,1,0,0,0,0,0,0,0,0,0,1,0,0,0,0,0,0,0,0
0,10.1002/aenm.201801226,Peoples R China,Huazhong Univ Sci & Technol,ADVANCED ENERGY MATERIALS,29.698,12/28/2018,167,0.91,"The best-performing SA-Fe-N catalyst exhibits excellent ORR activity with half-wave potential (E-1/2) of 0.812 and 0.910 V versus the reversible hydrogen electrode (RHE) in 0.5 (M) H2SO4 and 0.1 m KOH, respectively, along with respectable durability","Normal,acid and alkaline.",13,0,0,0,Fe,N,C,None,None,None,None,None,0,1,1,1,0,1,0,0,0,0,0,0,0,1,0,0,0,0,0,0,0,0,0,0,0,0,0,0,0,0,0,0,0,0,0,0,0,0,0,0,0,0,0,0,0,0,0,0,0,0,0
0,10.1007/s10853-021-06122-7,Peoples R China,Northwest Univ,JOURNAL OF MATERIALS SCIENCE,4.682,5/24/2021,2,0.9,"In the ORR electrochemical test, Fe-N-C-wood catalyst showed an excellent activity, with a half-wave potential of 0.90 V in 0.1 M KOH, and a half-wave potential of 0.70 V in 0.1 M HClO4","Normal,acid and alkaline.",13,0,0,0,C,N,Fe,None,None,None,None,None,0,0,0,0,0,0,0,1,0,0,0,0,1,0,0,0,0,0,0,0,0,0,0,0,0,0,0,0,0,0,0,0,0,0,0,0,0,0,0,0,0,1,0,0,0,0,0,0,0,0,0
0,10.1016/j.apcatb.2018.08.074,Peoples R China,Chinese Acad Sci,APPLIED CATALYSIS B-ENVIRONMENTAL,24.319,3/28/2019,221,0.84,"The resultant catalysts afforded onset potential of 0.93 V and half-wave potential of 0.84 V for oxygen reduction reaction in alkaline media, and 0.86 V and 0.73 V in acid media, which is better than single noble-metal-free catalysts, even close to commercial Pt/C","Normal,acid and alkaline.",13,0,1,0,C,Co,Ni,N,None,None,None,None,0,0,0,0,0,1,0,1,0,0,1,0,1,1,0,1,0,0,0,0,0,0,0,0,0,0,0,0,0,0,0,0,0,0,0,0,0,0,0,0,0,0,0,0,0,0,0,0,0,0,1
0,10.1016/j.jelechem.2020.114316,Peoples R China,Changchun Univ Sci & Technol,JOURNAL OF ELECTROANALYTICAL CHEMISTRY,4.598,8/14/2020,4,0.85,"In alkaline condition, the optimized Fe3C@N-CNTs catalyst exhibits more positive onset and half-wave potentials (0.98, 0.85 V vs RHE) than other contrast samples","Normal,only alkaline.",13,0,1,0,C,Fe,N,None,None,None,None,None,0,0,0,1,0,0,0,1,1,0,0,0,1,0,0,1,1,0,0,0,0,0,0,0,0,0,0,0,0,0,0,0,1,0,0,0,0,0,0,0,0,0,0,0,0,0,0,0,0,0,1
0,10.1016/j.jcat.2020.08.016,Peoples R China,Henan Univ,JOURNAL OF CATALYSIS,8.047,12/4/2020,9,0.92,"The Fe-N-x/C nanowires exhibit the excellent oxygen reduction reaction activity with the half-wave potentials of 0.82 and 0.92 V under acidic and alkaline conditions, respectively","Normal,acid and alkaline.",13,0,0,0,C,N,Fe,None,None,None,None,None,1,1,1,1,0,0,0,0,0,0,0,0,0,1,0,0,0,0,0,0,0,0,0,0,0,0,0,0,0,0,0,0,0,0,0,0,0,0,0,0,0,0,0,0,0,0,0,0,0,0,0
0,10.1016/j.jpowsour.2020.228302,Peoples R China,Wenzhou Univ,JOURNAL OF POWER SOURCES,9.794,6/29/2020,10,0.834,"Profiting from the hierarchical morphology and abundant active sites, the catalyst exhibits excellent activity for ORR in 0.1 M KOH with a half-wave potential of 0.834 V and a Tafel slope of 53.1 my dec(-1) being superior to Pt/C","Normal,only alkaline.",13,0,0,0,C,Fe,N,Ni,O,Si,None,None,0,1,1,1,0,0,0,1,0,1,0,0,1,0,0,0,0,0,0,0,0,0,0,0,0,0,0,0,0,0,0,0,1,0,0,0,0,0,0,0,0,0,0,0,0,0,0,0,0,0,0
0,10.1039/d0ta05750a,Peoples R China,Jilin Univ,JOURNAL OF MATERIALS CHEMISTRY A,14.511,10/13/2020,25,0.865,"The atomic Ir@NG-750 catalyst exhibits excellent electrocatalytic performance for the oxygen reduction reaction in both acidic and alkaline media with half-wave potentials of 0.77 V and 0.865 V, respectively, together with good durability, a four-electron pathway, and excellent resistance to carbon monoxide poisoning","Normal,acid and alkaline.",13,0,0,0,C,Ir,N,None,None,None,None,None,0,0,0,0,0,1,0,0,0,0,0,0,0,0,0,0,0,0,0,0,0,0,0,0,0,0,0,0,0,1,0,0,0,0,0,0,0,0,0,0,0,0,0,0,1,0,0,0,0,0,0
0,10.1039/c5ra20738j,Peoples R China,Nanjing Univ Aeronaut & Astronaut,RSC ADVANCES,4.036,1/1/2015,12,0.834,The FeN-HCS catalyst obtained exhibits extremely high oxygen reduction activity in an alkaline medium with a half-wave potential of 0.834 V (vs,"Normal,only alkaline.",13,0,0,0,C,Fe,N,None,None,None,None,None,1,0,0,0,0,0,0,1,1,1,0,0,1,0,0,0,0,0,0,0,0,0,0,0,0,0,0,0,0,0,0,0,0,0,0,0,0,0,0,0,0,0,0,0,0,0,0,0,0,0,0
0,10.1016/j.ensm.2020.01.016,Peoples R China,Shanghai Jiao Tong Univ,ENERGY STORAGE MATERIALS,20.831,4/9/2020,35,0.91,"The CoNi-NCF electrocatalyst shows superior ORR performance in terms of half-wave potential of 0.91 V in 0.1 M KOH solution and 0.64 V in 3.5 wt% NaCl solution, outperforming those of the commercial Pt/C catalyst","Normal,only alkaline.",13,0,1,0,N,C,Co,Ni,None,None,None,None,0,0,0,0,0,0,0,1,0,0,1,0,0,0,0,0,0,0,0,0,0,0,0,0,0,0,0,0,0,0,0,0,0,0,0,0,0,0,0,0,0,0,0,0,1,0,0,0,0,0,0
0,10.1016/j.jelechem.2020.114170,Peoples R China,Beijing Univ Chem Technol,JOURNAL OF ELECTROANALYTICAL CHEMISTRY,4.598,6/2/2020,4,0.86,"The Fe3C/Fe, N-PCR as an electrocatalyst exhibits remarkable ORR catalytic activity in alkaline medium, with a high onset potential of 1.02 V and half-wave potential of 0.86 V, which surpass commercial PVC (20 wt%) by ca","Normal,only alkaline.",13,1,1,0,C,Fe,N,None,None,None,None,None,1,1,0,0,0,0,0,1,0,1,0,0,1,0,0,0,0,0,0,0,0,0,0,0,0,0,0,0,0,0,0,0,0,0,0,0,0,0,0,0,0,0,0,0,1,0,0,0,0,0,1
0,10.1021/acsaem.2c00823,India,Indian Inst Technol,ACS APPLIED ENERGY MATERIALS,6.959,7/8/2022,0,0.78,"In an alkaline environment, the catalyst performs admirably, with improved kinetics and activity for the ORR (half-wave potential of 0.78 V) and OER (potential at the current density of 10 mA cm(-2) is 1.66 V)","Normal,only alkaline.",13,1,1,0,La,Mn,O,None,None,None,None,None,0,0,0,1,0,0,0,0,0,0,0,0,0,0,0,0,0,0,0,0,0,0,1,0,0,0,0,0,0,0,0,0,0,0,0,0,0,0,0,0,0,1,0,0,0,0,0,0,0,0,0
0,10.1016/j.apsusc.2020.145365,Peoples R China,Univ Jinan,APPLIED SURFACE SCIENCE,7.392,3/13/2020,8,0.87,"When applied for ORR, hybrids exhibit a half-wave potential (E-1/2) of 0.87 V and an onset potential (E-onset) of 0.92 V in 0.1 M KOH, comparable to that of commercial 20% Pt/C","Normal,only alkaline.",13,0,1,0,C,N,O,Co,None,None,None,None,1,1,1,1,0,0,0,1,0,0,0,0,1,0,0,0,0,0,0,0,0,0,0,0,0,0,0,0,0,1,0,0,0,0,0,0,0,0,0,0,0,0,0,0,1,0,0,0,0,0,1
0,10.1016/j.apsusc.2022.152922,Peoples R China,Chinese Acad Sci,APPLIED SURFACE SCIENCE,7.392,4/23/2022,2,0.88,"Benefit from the compositional and structural synergistic effect, the optimized Fe/Fe3C@FeN-C-900 displays excellent ORR activity in both acidic (E-1/2 = 0.77 V) and alkaline (E-1/2 = 0.88 V) electrolytes, which are comparable and even superior to the benchmark Pt/C","Normal,acid and alkaline.",13,0,0,0,C,Fe,N,None,None,None,None,None,1,0,1,0,0,0,1,1,1,0,0,0,1,0,0,0,1,0,0,0,0,0,0,0,0,0,0,0,0,0,0,0,0,0,0,0,0,0,0,0,0,0,0,0,1,0,0,0,0,0,0
0,10.1007/s10854-021-05690-3,Peoples R China,Southwest Petr Univ,JOURNAL OF MATERIALS SCIENCE-MATERIALS IN ELECTRONICS,2.779,4/16/2021,0,0.84,"Therefore the catalyst demonstrates an excellent catalytic activity with an onset potential of about 0.96 V, half-wave potential of about 0.84 V, and a limiting current density of 5.8 mA cm(-2), better than commercial Pt/C catalyst in an alkaline medium","Normal,only alkaline.",13,0,1,0,C,Fe,N,None,None,None,None,None,0,0,0,0,0,0,0,0,0,0,0,0,0,1,0,0,0,0,0,0,0,0,0,0,0,0,0,0,0,0,0,0,0,0,0,0,0,0,0,0,0,0,0,0,0,0,0,0,0,0,1
0,10.1142/S179329201950108X,Peoples R China,Sichuan Univ Sci & Engn,NANO,1.438,10/16/2019,2,0.81,"The resulting SiN-PA900 shows favorable catalytic activity toward ORR with an onset potential of 0.94 V versus RHE, half-wave potential of 0.81 V versus RHE, robust stability and excellent tolerance for methanol in alkaline medium, which are comparable to those of the commercial 20% Pt/C","Normal,only alkaline.",13,0,1,0,C,N,P,Si,None,None,None,None,0,1,0,0,0,0,0,1,0,0,0,0,1,0,0,0,0,0,0,0,0,0,0,0,0,0,0,0,0,0,0,0,0,1,0,0,0,0,0,0,0,0,0,0,0,0,0,0,0,0,1
0,10.1002/ente.202100035,Peoples R China,Guangdong Univ Technol,ENERGY TECHNOLOGY,4.149,3/19/2021,8,0.88,"The optimal NCNS-10-900 catalyst exhibits a higher half-wave potential (approximate to 0.88 V) in alkaline solution, which is even better than Pt/C (approximate to 0.86 V)","Normal,only alkaline.",13,0,1,0,C,Cl,Na,N,None,None,None,None,0,0,1,1,0,0,0,1,0,1,0,0,0,0,0,1,1,0,0,0,0,0,0,0,0,0,0,0,0,0,0,0,0,0,0,0,0,0,0,0,0,0,0,0,0,0,0,0,0,0,0
0,10.1002/cctc.201801406,Peoples R China,Qingdao Univ Sci & Technol,CHEMCATCHEM,5.497,12/28/2018,2,0.87,"Because more edges, defects and PO4- groups are present on the PON/C-""Rb"", the as-prepared PON/C-""Rb"" electrocatalyst exhibits an outstanding ORR activity with a half-wave potential that is 40 mV more positive than that of the commercial Pt/C catalyst and a similar onset potential of 1.00 V in a 0.1 M KOH solution","Normal,only alkaline.",13,0,0,0,Cl,N,C,P,Rb,None,None,None,0,0,0,0,0,0,0,0,0,0,0,1,0,0,0,0,0,0,0,0,0,0,0,0,0,0,0,0,0,0,0,0,0,0,0,0,0,0,0,0,0,0,0,0,0,0,0,0,0,0,1
0,10.1039/d1qm00809a,Peoples R China,North Univ China,MATERIALS CHEMISTRY FRONTIERS,8.683,11/2/2021,2,0.84,"The catalyst exhibits enhanced ORR activity in alkaline mediums with an admirable half-wave potential of 0.84 V, outperforming FeN4-C, which has four-coordinated Fe-N-4 moieties","Normal,only alkaline.",13,0,0,0,C,Fe,N,None,None,None,None,None,0,0,0,0,0,1,0,0,0,0,0,0,0,0,1,0,0,0,0,0,0,0,0,0,0,0,0,0,0,1,0,0,0,0,0,0,0,0,0,0,0,0,0,0,1,0,0,0,0,0,0
0,10.1016/j.ijhydene.2021.09.107,Peoples R China,East China Univ Sci & Technol,INTERNATIONAL JOURNAL OF HYDROGEN ENERGY,7.139,11/11/2021,3,0.833,"Fe/Ni-N-C manifests exceptional bifunctional activity with an E-j = 10 of 1.67 V and a potential gap of 0.833 V between E-j = 10 and E-1/2 in alkaline electrolyte, which is 45 mV smaller than Pt/C-IrO2","Normal,only alkaline.",13,1,1,0,N,Ni,Fe,C,None,None,None,None,0,0,0,0,0,0,0,1,0,0,0,0,0,1,0,0,0,0,0,0,0,0,0,0,0,0,0,0,0,0,0,0,0,0,0,0,0,0,0,0,0,0,0,0,0,0,0,0,1,0,0
0,10.1002/smll.202203326,GA 30332 USA,Georgia Inst Technol,SMALL,15.153,7/8/2022,0,0.926,"Here, this work reports a metal-organic framework-derived Fe-N-C SAC with a hierarchically porous and concave nanoarchitecture prepared through a facile but effective strategy, which exhibits superior electrocatalytic ORR activity with a half-wave potential of 0.926 V (vs RHE) in alkaline media and 0.8 V (vs RHE) in acidic media while maintaining excellent stability","Normal,acid and alkaline.",13,0,0,0,Fe,N,C,None,None,None,None,None,0,0,0,0,0,1,0,1,1,0,0,0,1,0,0,1,1,0,0,0,0,0,0,0,0,0,0,0,0,0,0,0,0,0,0,0,0,0,0,0,0,0,0,0,0,0,0,0,0,0,0
0,10.1039/c6ta08050b,Peoples R China,Univ Sci & Technol China,JOURNAL OF MATERIALS CHEMISTRY A,14.511,1/11/2017,47,0.86,"The optimal catalyst pyrolyzed at 800 degrees C (Fe-Phen-N-800) exhibits superior oxygen reduction activity with onset and half-wave potentials of 0.99 and 0.86 V in 0.1 M KOH, respectively, which are higher than those of Pt/C (onset and half-wave potentials of 0.98 and 0.84 V) at the same catalyst loading","Normal,only alkaline.",13,0,1,0,C,Fe,N,None,None,None,None,None,0,0,0,1,0,0,0,0,0,0,0,0,0,1,0,0,0,0,0,0,0,0,0,0,0,0,0,0,0,0,0,0,0,0,0,0,0,0,0,0,0,0,0,0,1,0,0,0,0,0,0
0,10.1016/j.nanoen.2018.12.007,South Korea,UNIST,NANO ENERGY,19.069,1/25/2019,26,0.884,"Moreover, the catalyst exhibited unusual ORR activity with a half wave potential of 0.884 V, which is a 38 mV positive shift compared to commercial platinum on activated carbon (Pt/C) catalyst in alkaline medium.","Normal,only alkaline.",13,0,0,0,C,Fe,N,None,None,None,None,None,1,0,0,0,0,0,0,1,1,0,0,0,0,0,0,0,0,0,0,0,0,0,0,0,0,0,0,0,0,0,0,0,0,0,0,0,0,0,0,0,0,0,0,0,0,0,0,0,0,0,0
0,10.1016/j.apsusc.2018.03.145,Peoples R China,Xinjiang Univ,APPLIED SURFACE SCIENCE,7.392,12/28/2018,25,0.81,"Remarkably, the as-prepared Fe@N/C-800 showed excellent ORR activity with a half-wave potential of 0.810 V vs RHE, which was more positive 40 mV than commercial Pt/C in 0.1 M KOH","Normal,only alkaline.",13,0,0,0,C,Fe,N,None,None,None,None,None,1,0,0,0,0,0,0,1,1,0,0,0,0,0,0,0,0,0,0,0,0,0,0,0,0,0,0,0,0,0,0,0,0,0,0,0,0,0,0,0,0,0,0,0,0,0,0,0,0,0,0
0,10.1039/d1nj04582b,Peoples R China,Northwest Normal Univ,NEW JOURNAL OF CHEMISTRY,3.925,12/18/2021,0,0.84,"The optimized Fe-3-N-C-800 electrocatalyst exhibits good catalytic activity for ORR, such as high onset potential of 0.998 V and half wave potential of 0.84 V in alkaline media, as well as high stability and methanol tolerance","Normal,only alkaline.",13,0,1,0,C,Fe,N,None,None,None,None,None,0,0,0,0,0,0,0,1,0,1,0,0,1,0,0,0,0,0,0,0,0,0,0,0,0,0,0,0,0,0,0,0,0,0,0,0,0,0,1,0,0,0,0,0,0,0,0,0,0,0,1
0,10.1016/j.apcatb.2020.118771,Peoples R China,Wuhan Univ Technol,APPLIED CATALYSIS B-ENVIRONMENTAL,24.319,5/28/2020,44,0.843,"As a result, the 2D CoFe/SN-C with ultrahigh meso/macro-porous pore volume (1.25 cm(3) g(-1)) exhibits superior catalytic activity for ORR (E-1/2 = 0.843 V) and OER (E-i=10 = 1.504 V) in alkaline medium","Normal,only alkaline.",13,1,1,0,C,Co,Fe,S,N,None,None,None,0,0,1,0,0,0,0,1,0,1,0,0,0,0,0,0,1,0,0,0,0,0,0,0,0,0,0,0,0,0,0,0,0,0,0,0,0,0,0,0,0,0,0,0,0,0,0,0,0,0,0
0,10.1021/acsanm.0c02789,Peoples R China,Jiangsu Univ,ACS APPLIED NANO MATERIALS,6.14,1/22/2021,2,0.854,"Owing to the synergistic effect between the S functionalities and Fe-N-x sites, the high specific surface area, and the 3D interconnect network of small-diameter CNTs, the catalyst exhibits superior activity toward the ORR with a half-wave potential of 0.854 V and a limiting current density of 5.62 mA cm(-2) in alkaline medium, better than those prepared by one-step pyrolysis and the commercial Pt/C","Normal,only alkaline.",13,0,0,0,C,Fe,N,S,None,None,None,None,1,1,0,1,0,0,0,1,0,0,0,0,0,0,0,0,0,0,0,0,0,0,0,0,0,0,0,0,0,0,0,0,1,0,0,0,0,0,0,0,0,0,0,0,0,0,0,0,1,0,0
0,10.1002/celc.202101108,Peoples R China,Harbin Inst Technol Shenzhen,CHEMELECTROCHEM,4.782,1/7/2022,1,0.88,"Benefited from the unique hierarchical porous structures and abundant Fe-Nx active sites, the tangled Fe-N-C nanosheets exhibited excellent ORR activity in alkaline medium with more positive half-wave potential (0.88 V vs","Normal,only alkaline.",13,0,0,0,C,Fe,N,None,None,None,None,None,0,0,1,0,0,0,0,1,0,0,0,0,1,0,0,0,0,0,0,0,0,0,0,0,0,0,0,0,0,0,0,0,0,0,0,0,0,0,0,0,0,0,0,0,0,0,0,0,0,0,0
0,10.1039/d0qi00453g,Peoples R China,Chinese Acad Sci,INORGANIC CHEMISTRY FRONTIERS,7.779,8/26/2020,5,0.929,"Consequently, the catalytic activities of the resultant Fe/N/C catalyst, represented by the half-wave potentials (E-1/2), are boosted from 0.760 to 0.929 V in 0.1 M KOH basic solution and from 0.66 to 0.79 V in 0.1 M HClO(4)acidic solution, when compared to the Fe/N/C catalyst directly pyrolyzed from the same precursor","Normal,acid and alkaline.",13,0,0,0,C,Fe,N,None,None,None,None,None,0,1,0,0,0,0,0,0,0,1,0,0,1,0,0,0,0,0,0,0,0,0,0,0,0,0,0,0,0,0,0,0,0,0,0,0,0,0,0,0,0,0,0,0,0,0,0,0,0,0,0
0,10.1016/j.cej.2022.137256,Peoples R China,East China Univ Sci & Technol,CHEMICAL ENGINEERING JOURNAL,16.744,6/24/2022,0,0.76,"In the ORR test, the Fe-N-C catalyst reached a limiting diffusion current density of 4.86 mA/cm2 and a half-wave potential of 0.76 V in a 0.1 M KOH electrolyte, in addition to giving a high electron transfer number of 3.77 and following a predominant four-electron pathway","Normal,only alkaline.",13,1,1,0,C,Fe,N,None,None,None,None,None,0,0,0,1,0,0,0,1,0,0,0,0,1,0,1,0,0,0,0,0,0,0,0,0,0,0,0,0,0,0,0,0,0,0,0,0,0,0,0,0,0,0,0,0,1,0,0,0,0,0,0
0,10.1016/j.jechem.2018.02.012,Peoples R China,Nanjing Normal Univ,JOURNAL OF ENERGY CHEMISTRY,13.599,12/28/2018,12,0.89,"In alkaline solution, the ORR onset potential and half-wave potential of the Ag9Pd1 alloy nanoactiniae can reach a value of 1.02V and 0.89V, respectively, which origin from strong ligand and ensemble effects between Pd element and Ag element","Normal,only alkaline.",13,1,1,0,Ag,Pd,None,None,None,None,None,None,1,0,0,0,0,0,0,0,0,0,1,0,0,0,0,0,0,0,0,0,0,0,0,0,0,0,0,0,0,0,0,0,0,0,0,0,0,0,0,0,0,1,0,0,0,0,0,0,0,0,1
0,10.1002/smll.202202476,Peoples R China,Harbin Inst Technol Shenzhen,SMALL,15.153,8/5/2022,1,0.851,"The resulting MSAs@PNCN displays ORR activity trend in lines with the theoretical predictions, and the Co SAs@PNCN exhibits the best ORR activity (E-1/2 = 0.851 V), being comparable to that of Pt/C under alkaline conditions","Normal,only alkaline.",13,0,0,0,Co,Ni,Fe,Cu,N,C,None,None,0,1,1,0,0,1,0,1,0,1,0,0,0,0,0,0,0,0,0,0,0,0,0,0,0,0,0,0,0,0,0,0,0,0,0,0,0,0,0,0,0,0,0,0,1,0,0,0,0,0,0
0,10.1002/slct.202000530,Peoples R China,Jiangsu Univ,CHEMISTRYSELECT,2.307,4/1/2020,6,0.81,"After carbonization, the biosynthesized Pd/rGO nanocomposites exhibits promising catalytic activities toward oxygen reduction reaction with an onset potential of 0.92 V, a half-wave potential of 0.81 V, and a limiting current density of 5.2 mA cm(-2) in 0.1 M KOH electrolyte","Normal,only alkaline.",13,0,1,0,C,Pd,O,None,None,None,None,None,1,0,1,0,0,0,0,0,0,0,0,0,1,0,0,0,0,0,0,0,0,0,0,0,0,0,0,0,0,1,0,0,0,0,0,0,0,0,0,0,0,0,0,0,0,0,0,0,0,0,1
0,10.1016/j.jelechem.2020.114389,Peoples R China,Southeast Univ,JOURNAL OF ELECTROANALYTICAL CHEMISTRY,4.598,12/4/2020,8,0.79,"RHE) (30 mV higher than the commercial Pt/C) in alkaline electrolyte, and a half-wave potential of 0.79 V (vs","Normal,only alkaline.",13,0,0,0,C,Cu,N,None,None,None,None,None,0,0,0,0,0,0,0,0,0,0,0,0,0,0,0,1,0,0,0,0,0,0,0,0,0,0,0,0,0,0,0,0,0,0,0,0,0,0,0,0,0,0,0,0,0,0,0,0,0,0,0
0,10.1039/c6nr08907k,Peoples R China,Chinese Acad Sci,NANOSCALE,8.307,1/28/2017,51,0.83,The as-prepared C@Co-NGR exhibits excellent electrocatalytic activity for the ORR in 0.10 M KOH with a half-wave potential of 0.830 V (vs,"Normal,only alkaline.",13,0,0,0,C,Co,N,None,None,None,None,None,1,0,0,1,0,0,0,0,1,0,0,0,0,0,0,0,0,0,0,0,0,0,0,0,0,0,0,0,0,1,0,0,1,0,0,0,0,0,0,0,0,0,0,0,0,0,0,0,1,0,0
0,10.15541/jim20190547,Peoples R China,Shanghai Univ Elect Power,JOURNAL OF INORGANIC MATERIALS,1.292,8/7/2020,1,0.86,"Despite being free of precious metals, the as-prepared catalyst displays high oxygen reduction reactions (ORR) activity in alkaline medium with the half-wave potential of 0.86 V(vs RHE), the mass activity of 18.84 A/g at 0.77 V(vs RHE), and the maximum current density of -4.3 mA","Normal,only alkaline.",13,0,1,0,C,Fe,N,None,None,None,None,None,1,1,0,1,0,0,0,0,1,0,0,0,0,1,0,0,0,0,0,0,0,0,0,0,0,0,0,0,0,1,0,0,1,0,0,0,0,0,0,0,0,0,0,0,1,0,0,0,0,0,0
0,10.1002/adma.201907399,Germany,Tech Univ Dresden,ADVANCED MATERIALS,32.086,1/24/2020,222,0.93,"As a result, the SA-Fe-NHPC electrocatalysts exhibit an unprecedentedly high ORR activity with a half-wave potential (E-1/2) of 0.93 V in a 0.1 m KOH aqueous solution, which outperforms those for Pt/C catalyst and state-of-the-art noble metal-free electrocatalysts","Normal,only alkaline.",13,0,0,0,C,N,Fe,None,None,None,None,None,1,0,0,1,0,0,0,1,0,1,0,0,1,1,0,0,0,0,0,0,0,0,0,0,0,0,0,0,0,0,0,0,0,0,0,0,0,0,0,0,0,0,0,0,0,0,0,0,1,0,0
0,10.1039/d1ta00972a,Peoples R China,Shanghai Univ,JOURNAL OF MATERIALS CHEMISTRY A,14.511,6/1/2021,6,0.959,"When utilized in both alkaline and acidic electrolytes, this hierarchically structured catalyst shows high mass activities at 0.9 V versus the reversible hydrogen electrode (RHE) (alkaline electrolyte: 3.65 A mg(Pt)(-1) and acid: 1.10 A mg(Pt)(-1)), high half-wave potential (alkaline electrolyte: 0.959 V vs","Normal,acid and alkaline.",13,0,0,1,Fe,Pt,None,None,None,None,None,None,0,0,0,1,0,0,0,1,0,0,0,0,1,0,0,0,0,0,0,0,0,0,0,0,0,0,0,0,0,0,0,0,0,0,0,0,0,0,0,0,0,0,0,0,0,0,0,0,0,0,0
0,10.1021/acssuschemeng.8b02170,Peoples R China,East China Univ Technol,ACS SUSTAINABLE CHEMISTRY & ENGINEERING,9.224,12/28/2018,53,0.9,"The NPCS showed the preferable oxygen reduction reaction (ORR) activity in KOH solution with a half-wave potential of 0.90 V (vs RHE) and limiting current density of 6.05 mA cm(-2), a longer stability, and better tolerance to methanol poison compared with a Pt/C catalyst","Normal,only alkaline.",13,0,0,0,C,N,P,None,None,None,None,None,0,0,0,1,0,0,0,1,0,0,0,0,1,0,0,0,0,0,0,0,0,0,0,0,0,0,0,0,0,0,0,0,0,0,0,0,0,0,0,0,0,0,0,0,0,0,0,0,0,0,0
0,10.1016/j.ijhydene.2020.07.175,Peoples R China,Dalian Maritime Univ,INTERNATIONAL JOURNAL OF HYDROGEN ENERGY,7.139,2/24/2021,0,0.72,"In O-2 saturated alkaline electrolyte (0.1 M KOH solution), C-12600's limited current density,half-wave potential and initial potential are 5.23 mA cm(-2)@0.4 V, 0.72 V and 0.81 V, respectively","Normal,only alkaline.",13,1,1,1,C,N,O,P,None,None,None,None,1,0,0,0,0,0,0,1,0,0,0,0,0,1,0,0,0,0,0,0,0,0,0,0,0,0,0,0,0,0,0,0,0,0,0,0,0,0,0,0,0,0,0,0,0,0,0,0,0,0,1
0,10.1016/j.carbon.2020.04.019,Peoples R China,Guangdong Univ Technol,CARBON,11.307,6/11/2020,60,0.8,"The developed BN/C catalyst exhibits good catalytic activity for ORR in alkaline medium with a half-wave potential (E-1/2) of 0.8 V, which is comparable to that of commercial Pt/C","Normal,only alkaline.",13,0,0,0,B,C,N,None,None,None,None,None,0,1,1,0,0,0,0,1,0,0,0,0,1,0,0,0,0,0,0,0,0,0,0,0,0,0,0,0,0,0,0,0,0,0,0,0,0,0,0,0,0,0,0,0,0,0,0,0,0,0,0
0,10.1021/acscatal.9b05499,NY 14853 USA,Cornell Univ,ACS CATALYSIS,13.7,6/5/2020,39,0.87,"In addition, after the degradation that resulted from extended potential cycles in alkaline media, the ORR activity of the catalysts could be restored by repeating the dealloying procedures, with only a 14 mV decrease in the half-wave potential after 16,000 cycles for dealloyed PdNi/C","Normal,only alkaline.",13,1,0,0,C,Pd,Ni,None,None,None,None,None,1,0,0,0,0,0,0,0,0,0,1,0,0,0,0,0,0,0,0,0,0,0,0,0,0,0,0,0,0,0,0,0,0,0,0,0,0,0,0,0,0,0,0,0,0,0,0,1,0,0,0
0,10.1149/1945-7111/ac7260,Peoples R China,Jiangsu Univ,JOURNAL OF THE ELECTROCHEMICAL SOCIETY,4.386,6/10/2022,0,0.82,"Fe-N-C demonstrated a good electrocatalytic performance with a half-wave potential (E (1/2)) of 0.82 V (vs reversible hydrogen electrode (RHE)) higher than Fe/NP (0.76 V) and close to Pt/C, with a superior long stability of 85% in alkaline media after 40000 s.","Normal,only alkaline.",13,0,1,0,C,Fe,N,None,None,None,None,None,1,0,1,1,0,1,0,0,0,1,0,0,0,0,0,0,0,0,0,0,0,0,0,0,0,0,0,0,0,0,1,0,0,0,0,0,0,0,0,0,0,0,0,0,0,0,0,0,0,0,0
