Repository: ruiding-uchicago/InCrEDible-MaT-GO

# InCrEDible-MaT
Code/Database of &lt;Obtaining Material Design Insights of Electrocatalysts for Hydrogen Energy by a Novel Approach: Data Science Workflow based on the Internet >
Python version: 3.9.12
Package versions in package_version.txt

File: Train Models and Blackbox Intepretation/R/All pH/ORR/ORR.csv (part 6 of 15)
TEST,DOI,Country,Facility,Journal_Name,IF,Indexed_Date,Cited_Time,HWP,Remark_Sentence,Bug_Note,PH,Irregular_Abnormal_Value,Irregular_Multiple_Value,Irregular_Multiple_Keywords,Element_1,Element_2,Element_3,Element_4,Element_5,Element_6,Element_7,Element_8,Judge_Nanoparticles,Judge_3D,Judge_2D,Judge_1D,Judge_Urchin,Judge_SAC,Judge_QD,Judge_Hollow,Judge_Core_Shell,Judge_Template,Judge_alloy,Judge_Functionalized,Judge_heterostructures,Judge_Polymer_Complex_Chelate,Judge_Biomass_Slag,Judge_MOF,Judge_COF,Judge_Conductive_Polymer,Judge_Polymetal,Judge_Hydroxide_Oxyhydroxide,Judge_oxalate,Judge_Spinel,Judge_Perovskite,Judge_Pyrochlore,Judge_Prussian_Blue,Judge_Amorphous,Judge_Ultrasound,Judge_Plasma,Judge_Graphdiyne,Judge_Graphene,Judge_c3n4,Judge_MXene,Judge_CNT,Judge_IL,Judge_Organic_Inorganic,Judge_Steel,Judge_Carbon_Cloth,Judge_Film,Judge_Molten,Judge_Co_Precipitation,Judge_Electrospin,Judge_Hydrothermal,Judge_Microwave,Judge_Spray,Judge_Phys_Chem_Deposition,Judge_Light_Deposition,Judge_Electrochemical_Deposition,Judge_Electrochemical_Corrosion,Judge_Etching,Judge_Sol_Gel,Warning_Onset
0,10.1021/acsomega.1c01024,Peoples R China,Shanghai Jiao Tong Univ,ACS OMEGA,4.132,6/4/2021,2,0.82,"Meanwhile, FB-CoFe-700 displayed promising ORR catalytic activity (E-0 = 0.92 V vs reversible hydrogen electrode (RHE), E-1/2 = 0.82 V vs RHE, and n = 3.97) very similar to that of commercial Pt/C and outstanding methanol tolerance in an alkaline medium","Normal,only alkaline.",13,0,1,0,C,Co,Fe,N,S,None,None,None,1,0,0,1,0,0,0,0,0,0,0,0,0,0,1,0,1,0,0,0,0,0,0,0,0,0,0,0,0,1,0,0,0,0,0,0,0,0,0,0,0,0,0,0,0,0,0,0,0,0,0
0,10.1016/j.ijhydene.2019.06.137,Peoples R China,Donghua Univ,INTERNATIONAL JOURNAL OF HYDROGEN ENERGY,7.139,12/8/2020,2,0.905,The FeSO4-PEI was found to exhibit excellent ORR activity in 0.1 M KOH in terms of onset potential and half wave potential of 0.178V and 0.05V (vs,"Normal,only alkaline.",13,1,1,0,C,Fe,O,S,N,None,None,None,0,0,0,0,0,0,0,1,0,1,0,0,0,1,0,0,0,0,0,0,0,0,0,0,0,0,0,0,0,0,0,0,0,0,0,0,0,0,0,0,0,1,0,0,0,0,0,0,0,0,1
0,10.1149/2162-8777/ac7581,Peoples R China,Shaanxi Normal Univ,ECS JOURNAL OF SOLID STATE SCIENCE AND TECHNOLOGY,2.483,6/17/2022,1,0.84,"Benefiting from the doping of Cu nanoparticles on the surface of the ZIF-67 and the synergistic interaction between Cu and the underlying Co atoms, the Cu/Co-NC-800 electrocatalyst exhibits superior electrocatalytic activity for both ORR (E-o 0.98, E-1/2 0.84 V) and OER (overpotential 0.278 V) and superior alkaline media stability relative to both prepared and commercial Pt/C (E-o 0.96 V)","Normal,only alkaline.",13,1,1,0,Co,Cu,N,C,None,None,None,None,1,0,0,0,0,0,0,0,0,0,0,0,0,0,0,1,0,0,0,0,0,0,0,0,0,0,0,0,0,0,0,0,0,0,0,0,0,0,0,0,0,0,0,0,0,0,0,0,0,0,0
0,10.1002/smtd.202200207,Peoples R China,Shenzhen Univ,SMALL METHODS,15.367,6/12/2022,0,0.93,"The resulting nanocomposite (Fe3O4-x/NC-1000) exhibits a markedly enhanced electrocatalytic performance toward oxygen reduction reaction in alkaline media, with a remarkable half-wave potential of +0.930 V versus reversible hydrogen electrode, long-term stability, and strong tolerance against methanol poisoning, in comparison to samples prepared at other temperatures and even commercial Pt/C","Normal,only alkaline.",13,0,0,0,C,Fe,N,O,None,None,None,None,1,0,0,1,0,0,0,0,0,1,0,0,1,0,0,0,0,0,0,0,0,0,0,0,0,0,0,1,0,0,0,0,0,0,0,0,0,0,0,0,0,0,0,0,1,0,0,0,0,0,0
0,10.1016/j.jcis.2021.03.081,South Korea,Dongguk Univ,JOURNAL OF COLLOID AND INTERFACE SCIENCE,9.965,5/18/2021,4,0.905,The optimized catalyst delivered a remarkable ORR activity with a half-wave potential (E1/2) of 0.905 VRHE in alkaline electrolyte surpassing the benchmark Pt catalyst by 55 mV,"Normal,only alkaline.",13,0,0,0,C,N,Fe,None,None,None,None,None,0,0,0,0,0,1,0,1,0,0,0,0,0,0,0,0,0,0,0,0,0,0,0,0,0,0,0,0,0,0,0,0,0,0,0,0,0,0,0,0,0,0,0,0,0,0,0,0,0,0,0
0,10.1016/j.carbon.2021.03.015,Peoples R China,Chinese Acad Sci,CARBON,11.307,6/5/2021,10,0.85,"The NGA-900@HC towards ORR under alkaline conditions showed a half-wave (E-1/2) and onset potential (E-onset) of 0.85 and 1.16 V, respectively, which were better than those of Pt/C catalyst (vs","Normal,only alkaline.",13,1,1,0,C,N,O,None,None,None,None,None,0,0,1,1,0,0,0,1,0,0,0,0,1,0,1,0,0,0,0,0,0,0,0,0,0,0,0,0,0,0,0,0,0,0,0,0,0,0,0,0,0,0,0,0,0,0,0,0,0,0,1
0,10.1073/pnas.1813605115,Peoples R China,Tsinghua Univ,PROCEEDINGS OF THE NATIONAL ACADEMY OF SCIENCES OF THE UNITED STATES OF AMERICA,12.779,12/28/2018,225,0.892,"The catalyst exhibits outstanding performance for ORR in alkaline medium with a half-wave potential (E-1/2) of 0.892 V, which is 53 mV more positive than that of Pt/C, as well as a high tolerance of methanol and great stability","Normal,only alkaline.",13,0,0,0,C,Co,N,None,None,None,None,None,0,1,0,0,0,1,0,1,0,1,0,0,1,0,0,0,0,0,0,0,0,0,0,0,0,0,0,0,0,0,0,0,0,0,0,0,0,0,0,0,0,0,0,0,1,0,0,0,0,0,0
0,10.1002/anie.201810175,Peoples R China,Yanshan Univ,ANGEWANDTE CHEMIE-INTERNATIONAL EDITION,16.823,3/11/2019,335,0.861,"As a result, the Zn/CoN-C catalyst exhibits outstanding ORR performance in both alkaline and acid conditions with a half-wave potential of 0.861 and 0.796 V respectively","Normal,acid and alkaline.",13,0,0,0,C,Co,N,Zn,None,None,None,None,0,0,0,0,0,0,0,0,0,0,0,0,0,1,0,0,0,0,0,0,0,0,0,0,0,0,0,0,0,0,0,0,0,0,0,0,0,0,0,0,0,0,0,0,0,0,0,0,0,0,0
0,10.1021/jacs.1c10963,Iran,Tarbiat Modares Univ,JOURNAL OF THE AMERICAN CHEMICAL SOCIETY,16.383,4/7/2022,14,0.75,"Tailoring catalytically active sites in an LbL fashion affords a highly porous material that exhibits excellent trifunctional electrocatalytic activities toward the hydrogen evolution reaction (eta(j=10) = 116 mV), oxygen evolution reaction (eta(j=10) = 254 mV), as well as oxygen reduction reaction (half-wave potential = 0.75 V vs reference hydrogen electrode) in alkaline solutions","Normal,only alkaline.",13,0,0,0,Fe,Co,Ni,O,N,C,None,None,0,0,0,1,0,0,0,1,0,0,0,0,1,0,0,1,1,0,0,0,0,0,0,0,0,0,0,0,0,0,0,0,0,0,0,0,0,0,0,0,0,0,0,0,0,0,0,0,0,0,0
0,10.1002/slct.202101551,Peoples R China,Jiangsu Univ,CHEMISTRYSELECT,2.307,8/11/2021,0,0.783,Ni0.7Cu0.3-N-C exhibits the best ORR activity among the studied Ni1-xCux-N-C catalysts with a half-wave potential of 0.783 V and a limiting current density of 4.85 mA cm(-2) in alkaline medium,"Normal,only alkaline.",13,0,0,0,C,N,Cu,Ni,None,None,None,None,0,0,0,0,0,0,0,1,0,0,0,0,0,1,0,0,0,0,0,0,0,0,0,0,0,0,0,0,0,0,0,0,0,0,0,0,0,0,0,0,0,0,0,0,0,0,0,0,0,0,0
0,10.1002/chem.201702308,Peoples R China,Northeast Normal Univ,CHEMISTRY-A EUROPEAN JOURNAL,5.02,8/4/2017,37,0.908,"The ORR onset and half-wave potentials of CeO2@ N-C-900 were 1.003 and 0.908 V versus RHE, respectively, in 0.1m KOH aqueous solution, which are comparable to those of Pt/C catalysts","Normal,only alkaline.",13,1,1,0,C,Ce,O,N,None,None,None,None,1,0,0,1,0,0,0,1,0,0,0,0,0,0,0,1,0,0,0,0,0,0,0,0,0,0,0,0,0,0,0,0,0,0,0,0,0,0,0,0,0,0,0,0,0,0,0,0,0,0,0
0,10.1016/j.ijhydene.2021.10.164,South Korea,Inha Univ,INTERNATIONAL JOURNAL OF HYDROGEN ENERGY,7.139,1/14/2022,3,0.801,"Ni-doped Mn2O3 exhibits outstanding catalytic performance toward the oxygen reduction reaction (ORR) in alkaline media with a half-wave potential of 0.801 V, limiting current density of 6.02 mA cm(-2) at 0.6 V vs","Normal,only alkaline.",13,0,1,0,Mn,Ni,O,None,None,None,None,None,1,0,0,0,0,0,0,0,0,0,0,0,1,0,0,0,0,0,0,0,0,0,0,0,0,0,0,0,0,0,0,0,0,0,0,0,0,0,0,1,0,0,0,0,0,0,0,0,0,0,0
0,10.1039/d1ta05039g,Peoples R China,Jilin Univ,JOURNAL OF MATERIALS CHEMISTRY A,14.511,9/28/2021,9,0.87,"After thermal treatment, the obtained Fe-ISAs/H-CN exhibited a higher half-wave potential (E-1/2 = 0.87 V), exceptional kinetic current density (J(k) = 32.82 mA cm(-2) at 0.80 V), high stability, and superior tolerance to methanol crossover, exceeding those of commercial Pt/C catalyst and most previously reported non-precious-metal catalysts in alkaline media","Normal,only alkaline.",13,0,1,0,C,Fe,N,None,None,None,None,None,1,0,0,0,0,1,0,1,1,1,0,0,1,1,0,1,0,0,0,0,0,0,0,0,0,0,0,0,0,0,0,0,0,0,0,0,0,0,0,0,0,0,0,0,0,0,0,0,0,0,0
0,10.1016/j.carbon.2021.10.074,South Korea,Pusan Natl Univ,CARBON,11.307,12/1/2021,3,0.848,"The Fe3N/SNC electrocatalyst exhibit a more positive onset (0.985 V vs RHE), half-wave potentials (0.848 V), a higher limiting current density (5.47 mAcm(-2)), alcohol resistance and durability than the benchmark Pt/C in 0.1 M KOH, and it is comparable to Pt/C in 0.1 M HClO4","Normal,acid and alkaline.",13,0,0,0,C,Cl,Fe,N,S,None,None,None,1,1,0,0,0,0,0,0,0,0,0,0,0,1,0,0,0,0,0,0,0,0,0,0,0,0,0,0,0,0,0,0,0,0,0,0,0,0,0,0,0,0,0,0,1,0,0,0,0,0,1
0,10.1016/j.jcis.2020.02.089,Peoples R China,Zhejiang Normal Univ,JOURNAL OF COLLOID AND INTERFACE SCIENCE,9.965,4/27/2020,51,0.85,"Significantly, the optimized Co3Fe7/CNs-800 exhibited encouraging onset potential (E-onset = 0.97 V) and half-wave potential (E-1/2 = 0.85 V) in the alkaline media, surpassing commercial Pt/C (50 wt%, E-onset = 0.96 V, E-1/2 = 0.84 V)","Normal,only alkaline.",13,0,1,0,C,Co,Fe,N,None,None,None,None,1,0,1,0,0,0,0,0,0,0,1,0,0,0,0,0,0,0,0,0,0,0,0,0,0,0,0,0,0,0,0,0,0,0,0,0,0,0,0,0,0,0,0,0,0,0,0,0,0,0,1
0,10.1021/acsami.8b16126,Peoples R China,Chongqing Univ,ACS APPLIED MATERIALS & INTERFACES,10.383,1/28/2019,48,0.84,"Accordingly, the as-prepared NiFeP@3D-FeNC catalyst exhibits robust ORR activity (half-wave potential of 0.84 V vs reversible hydrogen electrode) and OER performance (over-potential 0.25 V@10 mA cm(-2)) in alkaline media","Normal,only alkaline.",13,1,1,0,C,P,Fe,N,Ni,None,None,None,1,1,0,1,0,0,0,1,0,0,0,0,1,0,0,0,0,0,0,0,0,0,0,0,0,0,0,0,0,0,0,0,0,0,0,0,0,0,0,0,0,0,0,0,0,0,1,0,0,0,0
0,10.1016/j.ijhydene.2020.01.112,Peoples R China,Dalian Maritime Univ,INTERNATIONAL JOURNAL OF HYDROGEN ENERGY,7.139,4/21/2020,14,0.77,"In O-2-saturated 0.1 M KOH solution, C-N-800's onset potential, limit current density, and half-wave potential, which are 0.87 V, 5.73 mA/cm(2)@0.45 V, and 0.77 V, respectively, are close to those of commercial 20% Pt/C catalysts","Normal,only alkaline.",13,1,1,0,N,C,None,None,None,None,None,None,1,0,0,0,0,0,0,1,1,1,0,0,0,1,0,0,0,0,0,0,0,0,0,0,0,0,0,0,0,0,0,0,0,0,0,0,0,0,0,0,0,0,0,0,0,0,0,0,0,0,1
0,10.1016/j.jechem.2020.08.066,Peoples R China,Jiangsu Univ,JOURNAL OF ENERGY CHEMISTRY,13.599,5/19/2021,20,0.83,"The obtained ZnCoMnO4/N-rGO electrocatalyst exhibits superb bifunctional activity, with a half-wave potential of 0.83 V for the oxygen reduction reaction and a low onset potential of 1.57 V for the oxygen evolution reaction in 0.1 M KOH solution","Normal,only alkaline.",13,1,1,0,Co,Mn,N,O,Zn,C,None,None,0,0,0,0,0,0,0,0,0,0,0,0,0,0,0,0,0,0,0,0,0,0,0,0,0,0,0,0,0,1,0,0,0,0,0,0,0,0,0,0,0,0,0,0,0,0,0,0,0,0,1
0,10.1021/acs.inorgchem.0c00446,India,Inst Nano Sci & Technol,INORGANIC CHEMISTRY,5.436,5/7/2020,29,0.89,"The Fe,Mn,N-FGC catalyst shows remarkable ORR performance with onset potential (E-onset) of 1.03 V and half-wave potential (E-1/2) of 0.89 V, slightly better than commercial Pt/C (E-onset = 1.01 V, E-1/2 = 0.88 V) in alkaline medium (pH > 13), which is attributed to the synergistic effect of Fe-Mn dual metal center as evidenced from X-ray absorption spectroscopic study","Normal,only alkaline.",13,1,1,0,C,Fe,Mn,N,None,None,None,None,0,1,0,0,0,0,0,1,0,0,0,0,1,0,1,0,0,0,0,0,0,0,0,0,0,0,0,0,0,0,0,0,0,0,0,0,0,0,0,0,0,0,0,0,0,0,0,0,0,0,1
0,10.1016/j.apsusc.2022.153301,Peoples R China,China Univ Petr East China,APPLIED SURFACE SCIENCE,7.392,6/14/2022,0,0.901,"A series of controllable experiments reveal that FeSA assisted by Ov-rich Fe2O3 render Ov-Fe2O3@FeSA@NC outstanding ORR activity in the alkaline medium with the onset and half-wave potentials (E-onset and E-1/2) of 0.987 V and 0.901 V vs RHE, which significantly outperformed the electrochemical activity of FeSA@NC (E-onset = 0.962 V, E1/2 = 0.850 V) and Ov-Fe2O3@NC (E-onset = 0.913 V, E1/2 = 0.821 V) with individual FeSA and Ov-Fe2O3 active sites, respectively","Normal,only alkaline.",13,0,1,0,C,Fe,N,O,None,None,None,None,0,0,0,1,0,1,0,1,0,0,0,0,0,1,0,0,0,0,0,0,0,0,0,0,0,0,0,0,0,0,0,0,0,0,0,0,0,0,0,0,0,0,0,0,0,0,0,0,0,0,1
0,10.1002/celc.201800013,Peoples R China,East China Univ Sci & Technol,CHEMELECTROCHEM,4.782,5/22/2018,27,0.84,The resultant FeCo-N/C exhibited an excellent ORR activity with a high half-wave potential of 0.84V and simultaneous outstanding OER activity with a low overpotential of 370 mV at a current density of 10 mAcm(-2) in 0.1M KOH,"Normal,only alkaline.",13,0,0,0,Fe,Co,N,C,None,None,None,None,0,0,0,1,0,0,0,0,0,0,0,0,0,1,0,1,0,0,0,0,0,0,0,0,0,0,0,0,0,0,0,0,0,0,0,0,0,0,0,0,0,0,0,0,0,0,0,0,0,0,0
0,10.1016/j.jcis.2019.08.064,Peoples R China,Zhejiang Normal Univ,JOURNAL OF COLLOID AND INTERFACE SCIENCE,9.965,11/1/2019,38,0.85,"Fe7C3/NG-800) manifested the forward shifts in the onset potential (0.98 V) and half-wave potential (0.85 V) with respective to commercial Pt/C (50 wt%) in 0.1 M KOH, coupled with the great enhancement in the durability (still remained 92.11% of its initial current density even after 40,000 s) and strong methanol tolerance","Normal,only alkaline.",13,1,1,0,C,Fe,N,None,None,None,None,None,1,0,0,0,0,0,0,1,0,0,0,0,1,0,0,0,0,0,0,0,0,0,0,0,0,0,0,0,0,1,0,0,0,0,0,0,0,0,0,0,0,0,0,0,0,0,0,0,0,0,1
0,10.1016/j.ensm.2020.02.022,Peoples R China,Univ Sci & Technol China,ENERGY STORAGE MATERIALS,20.831,5/14/2020,42,0.781,"Thanks to the unique morphology and modulated composition, the CoP@PNC-DoS manifested excellent universal electrocatalytic activity for both oxygen and hydrogen electrodes, where a small potential gap of 0.781 V (Delta E = E-j10-E-1/2) between ORR and OER and a low overpotential of 173 and 160 mV to reach the current density of 10 mA cm(-2) in 1 M KOH and 0.5 M H2SO4 for HER can be achieved","Normal,acid and alkaline.",13,1,0,0,C,Co,P,N,None,None,None,None,1,1,0,1,0,0,0,1,0,0,0,0,1,0,0,0,0,0,0,0,0,0,0,0,0,0,0,0,0,0,0,0,0,0,0,0,0,0,0,0,0,1,0,0,0,0,0,0,0,0,0
0,10.1039/c7cy01290j,Peoples R China,Beijing Univ Chem Technol,CATALYSIS SCIENCE & TECHNOLOGY,6.177,9/21/2017,25,0.848,"In an alkaline electrolyte, the Fe-N-C electrocatalyst exhibited a remarkable ORR activity with a high onset potential of 0.942 V and a half-wave potential of 0.848 V, which were 9 mV and 12 mV more positive than those of the commercial Pt/C, respectively, while its half-wave potential was 0.73 V, only 60 mV less than that of Pt/C in an acidic electrolyte","Normal,acid and alkaline.",13,0,1,0,C,Fe,N,None,None,None,None,None,0,0,0,0,0,0,0,1,0,0,0,0,0,0,1,0,0,0,0,0,0,0,0,0,0,0,0,0,0,0,0,0,0,0,0,0,0,0,0,0,0,0,0,0,0,0,0,0,0,0,1
0,10.1039/c9ta01837a,South Korea,Chonbuk Natl Univ,JOURNAL OF MATERIALS CHEMISTRY A,14.511,8/2/2019,56,0.938,The best performing electrocatalyst displays outstanding ORR performance under alkaline conditions with onset potential and half-wave potential (E-1/2) values of 1.059 and 0.938 V vs,"Normal,only alkaline.",13,1,1,0,C,Fe,N,None,None,None,None,None,1,0,1,1,0,1,0,1,1,1,0,0,0,0,0,0,0,0,0,0,0,0,0,0,0,0,0,0,0,0,1,0,0,0,0,0,0,0,0,0,0,1,0,0,0,0,0,0,0,0,1
0,10.1016/j.jcis.2020.06.052,Peoples R China,Qingdao Univ Sci & Technol,JOURNAL OF COLLOID AND INTERFACE SCIENCE,9.965,12/8/2020,19,0.87,"For ORR, NiFe@NPC offers a half-wave potential value of 0.87 V, which is positively shifted by 30 mV relative to that of Pt/C in 1 M KOH","Normal,only alkaline.",13,0,0,0,C,Fe,N,Ni,None,None,None,None,0,1,0,0,0,0,0,1,0,0,0,0,1,0,0,1,0,0,0,0,0,0,0,0,0,0,0,0,0,0,0,0,0,0,0,0,0,0,0,0,0,0,0,0,0,0,0,0,0,0,0
0,10.1088/1361-6528/ab6dfd,Peoples R China,Beijing Univ Chem Technol,NANOTECHNOLOGY,3.953,6/12/2020,6,0.88,"In alkaline solution, compared with the commercial Pt/C, the nitrogen-doped hollow carbon nanoparticles display a superior ORR electrocatalytic activity with a half-wave potential of 0.88 V versus the reversible hydrogen electrode","Normal,only alkaline.",13,0,0,0,C,Co,O,None,None,None,None,None,1,0,0,1,0,0,0,1,0,0,0,0,1,0,0,0,0,0,0,0,0,0,0,0,0,0,0,0,0,0,0,0,0,0,0,0,0,0,0,0,0,0,0,0,0,0,0,0,1,0,0
0,10.1016/j.ijhydene.2022.01.067,Peoples R China,Suzhou Univ Sci & Technol,INTERNATIONAL JOURNAL OF HYDROGEN ENERGY,7.139,3/24/2022,1,0.63,The optimized CoOx/CoPc demonstrates a much better catalytic activity with a half-wave potential of 0.63 V and an average electron transfer number of 3.64 than the CoPc (0.59 V and n = 2.37) towards ORR in alkaline media,"Normal,only alkaline.",13,0,1,0,Co,O,N,C,None,None,None,None,1,0,0,1,0,0,0,0,0,0,0,0,1,0,0,0,0,0,0,0,0,0,0,0,0,0,0,1,0,0,0,0,0,0,0,0,0,0,0,0,0,0,0,0,1,0,0,0,0,0,0
0,10.1002/ente.202101097,Peoples R China,Lanzhou Univ Technol,ENERGY TECHNOLOGY,4.149,3/27/2022,0,0.85,"Interestingly, the TPP-HCP can be converted into a nitrogen-doped porous carbon skeleton through pyrolyzing the hybrid at 900 degrees C, which possesses an excellent ORR electrochemical performance in alkaline medium, with a more positive onset potential of 0.96 V (vs reversible hydrogen electrode, the same in the following), half-wave potential of 0.85 V, and higher diffusion limiting current density of 4.00 mA cm(-2)","Normal,only alkaline.",13,0,1,0,C,O,Fe,N,None,None,None,None,0,0,0,1,0,0,0,1,0,0,0,0,1,1,0,0,0,0,0,0,0,0,0,0,0,0,0,0,0,0,0,0,0,0,0,0,0,0,0,0,0,0,0,0,0,0,0,0,0,0,1
0,10.3866/PKU.WHXB201809003,Peoples R China,Changchun Univ Sci & Technol,ACTA PHYSICO-CHIMICA SINICA,6.253,5/8/2019,27,0.83,"The as-obtained catalysts exhibit remarkable ORR activity in alkaline media, with the best catalyst (Fe-NC-900, which is synthesized at 900 degrees C) featuring a more positive onset potential (0.96 V vs the reversible hydrogen electrode (RHE)), a more positive half-wave potential (0.83 V vs RHE), a much higher diffusion limiting current density (6.28 mAcm(-2)) and a larger electron-transfer number (n), even at low overpotentials, compared with other contrast materials","Normal,only alkaline.",13,1,1,0,C,Co,Fe,N,None,None,None,None,1,1,0,1,0,0,0,1,1,0,0,0,1,0,0,1,1,0,0,0,0,0,0,0,0,0,0,0,0,0,0,0,0,0,0,0,0,0,0,0,0,0,0,0,1,0,0,0,0,0,1
0,10.1039/c9ta06949f,Peoples R China,Univ Elect Sci & Technol China,JOURNAL OF MATERIALS CHEMISTRY A,14.511,10/22/2019,63,0.933,"The optimized catalyst outperforms pure Fe-N-C and commercial Pt/ C in a 0.1 M KOH medium, showing a half-wave potential of 0.933 V versus the reversible hydrogen electrode (vs","Normal,only alkaline.",13,0,0,0,B,N,Fe,C,None,None,None,None,0,0,0,1,0,1,0,0,0,0,0,0,0,0,0,0,0,0,0,0,0,0,0,0,0,0,0,0,0,0,0,0,0,0,0,0,0,0,0,0,0,0,0,0,0,0,0,0,0,0,0
0,10.1016/j.scitotenv.2022.156186,Peoples R China,Dalian Ocean Univ,SCIENCE OF THE TOTAL ENVIRONMENT,10.753,6/24/2022,1,0.85,"As a result, the Fe-N-C cathode had a high ORR activity with a half-wave potential (E-1/2) of 0.85 V in a 0.1 M KOH aqueous solution","Normal,only alkaline.",13,0,0,0,Fe,C,N,None,None,None,None,None,0,0,0,1,0,0,0,0,0,0,0,0,0,0,0,1,1,0,0,0,0,0,0,0,0,0,0,0,0,0,0,0,0,0,0,0,0,0,0,0,0,0,0,0,0,0,0,0,0,0,0
0,10.1021/acssuschemeng.9b02473,Peoples R China,Heilongjiang Univ,ACS SUSTAINABLE CHEMISTRY & ENGINEERING,9.224,7/24/2019,22,0.75,"The onset potential and half wave potential for MoP-FeP/GC are 0.91 and 0.75 V, respectively, which achieve the comparable level to those of state-of-the-art 20% Pt/C catalyst in alkaline electrolyte","Normal,only alkaline.",13,0,1,0,Fe,Mo,P,C,None,None,None,None,0,0,0,1,0,0,0,1,0,0,0,0,1,0,0,0,0,0,0,0,0,0,0,0,0,0,0,0,0,0,0,0,0,0,0,0,0,0,0,0,0,0,0,0,1,0,0,0,0,0,1
0,10.1021/acsanm.0c02774,Iran,Tarbiat Modares Univ TMU,ACS APPLIED NANO MATERIALS,6.14,3/19/2021,17,0.92,"Under acidic conditions, the half-wave potential (E-1/2 = 0.770 V-RHE) of Fe-bNCNT/NC-900 is comparable to commercial Pt/C (E-1/2 = 0.800 V-RHE)","Normal,only acid.",13,0,1,0,C,Fe,N,None,None,None,None,None,1,0,0,1,0,0,0,1,0,0,0,0,1,0,0,1,0,0,0,0,0,0,0,0,0,0,0,0,0,0,0,0,1,0,0,0,0,0,0,0,0,0,0,0,0,0,0,0,0,0,0
0,10.1016/j.ijhydene.2020.07.237,Peoples R China,Yanshan Univ,INTERNATIONAL JOURNAL OF HYDROGEN ENERGY,7.139,11/3/2020,4,0.86,"In alkaline media, Fe-N-Si-CNFs exhibits superior catalytic performance (E-1/2 = 0.86 V vs","Normal,only alkaline.",13,0,0,0,C,Fe,N,Si,None,None,None,None,0,1,0,1,0,0,0,1,0,0,0,0,0,0,0,0,0,0,0,0,0,0,0,0,0,0,0,0,0,0,0,0,1,0,0,0,0,0,0,0,0,0,0,0,0,0,0,0,0,0,0
0,10.1016/j.jcis.2021.02.125,Peoples R China,Xuefu Rd 74,JOURNAL OF COLLOID AND INTERFACE SCIENCE,9.965,5/19/2021,14,0.83,"The ORR activity (E-1/2 = 0.83 V) and long-term stability (activity retention of 85.5% after 30,000 s) of Co3O4@NPC/CuO-400 (400 degrees C) dodecahedron are better than those of commercial Pt/C (10 wt%) in alkaline electrolytes","Normal,only alkaline.",13,1,1,0,C,Co,Cu,O,N,None,None,None,1,0,0,0,0,0,0,0,0,0,0,0,0,0,0,1,0,0,0,0,0,0,0,0,0,0,0,0,0,0,0,0,0,0,0,0,0,0,0,0,0,0,0,0,0,0,0,0,0,0,0
0,10.1016/j.ijhydene.2021.12.209,Peoples R China,Kunming Univ Sci & Technol,INTERNATIONAL JOURNAL OF HYDROGEN ENERGY,7.139,2/27/2022,2,0.909,"Originating from the strong interaction between Fe species and ZrO2 clusters and the promotion of O2 adsorption by ZrO2 nanoparticles supported on nitrogen-doped carbon, this catalyst has a better ORR electrocatalytic performance than 46% TKK commercial platinum carbon in 0.1 M KOH, exhibiting an onset potential of 1.047 V vs RHE, a half-wave potential of 0.909 V vs RHE","Normal,only alkaline.",13,1,1,0,C,Fe,N,O,Zr,None,None,None,1,0,0,0,0,0,0,0,0,0,0,0,0,0,0,0,0,0,0,0,0,0,0,0,0,0,0,0,0,0,0,0,0,0,0,0,0,0,0,0,0,0,0,0,0,0,0,0,0,0,1
0,10.1021/acsami.6b03546,South Korea,UNIST,ACS APPLIED MATERIALS & INTERFACES,10.383,7/27/2016,29,0.86,"Catalyst ThG/CNT/Co-cov exhibits onset/halfwave potentials of 0.95/0.86 V in 0.1 M KOH and 0.92/0.83 V in 0.1 M HClO4, which are comparable to those of commercial catalyst Pt/C (0.95/0.86 V)","Normal,acid and alkaline.",13,0,1,0,C,Co,N,S,None,None,None,None,1,0,0,1,0,0,0,0,0,0,0,0,0,1,1,0,0,0,0,0,0,0,0,0,0,0,0,0,0,1,0,0,1,0,0,0,0,0,0,0,0,0,0,0,0,0,0,0,0,0,0
0,10.1016/j.cej.2022.135721,Peoples R China,Guangxi Univ,CHEMICAL ENGINEERING JOURNAL,16.744,4/29/2022,2,0.9,"The Fe-N-C prepared by TPTZ and DAN with the molar ratio of 1:1 shows excellent ORR activity and durability, whose initial half-wave potential is 0.90 V in 0.1 M KOH and 0.80 V in 0.5 M H2SO4 respectively, after 10 K cycles, the potential is only 14 mV loss in 0.1 M KOH and 20 mV decay in 0.5 M H2SO4","Normal,acid and alkaline.",13,0,0,1,C,Cl,Fe,N,Na,None,None,None,0,0,0,1,0,0,0,0,0,0,0,0,0,1,0,0,0,0,0,0,0,0,0,0,0,0,0,0,0,0,0,0,0,0,0,0,0,0,1,0,0,0,0,0,0,0,0,0,0,0,0
0,10.1016/j.mcat.2021.111878,Peoples R China,Shenzhen Univ,MOLECULAR CATALYSIS,5.089,9/25/2021,9,0.87,"The F, N co-doped carbon (FNC) performs similar to precious electrocatalysts in terms of onset (0.98 V) and half-wave (0.87 V) potentials under alkaline medium and half-wave potential of 0.78 V vs RHE was observed in acidic medium","Normal,acid and alkaline.",13,0,1,0,C,F,N,None,None,None,None,None,0,0,0,1,0,0,0,1,0,0,0,0,1,0,0,0,0,0,0,0,0,0,0,0,0,0,0,0,0,0,0,0,0,0,0,0,0,0,0,0,0,0,0,0,0,0,0,0,0,0,0
0,10.1021/acssuschemeng.2c00837,Peoples R China,Chinese Acad Sci,ACS SUSTAINABLE CHEMISTRY & ENGINEERING,9.224,7/8/2022,0,0.86,The catalyst with the single-atom Fe dispersed on extremely stable hollow carbon microspheres exhibited a better E-on (0.98 V) and E-1/2 (0.86 V) than Pt/C in 0.1 M KOH,"Normal,only alkaline.",13,0,1,0,C,Fe,N,None,None,None,None,None,1,0,0,0,0,1,0,1,0,1,0,0,0,0,0,0,0,0,0,0,0,0,0,0,0,0,0,0,0,0,0,0,0,0,0,0,0,0,0,0,0,0,0,0,0,0,0,0,0,0,0
0,10.1002/slct.202200044,Peoples R China,Henan Normal Univ,CHEMISTRYSELECT,2.307,3/17/2022,2,0.85,"The special structure endows the catalyst with excellent ORR half-wave potential (E-1/2) of 0.85 V, 0.77 V and 0.76 V in the alkaline, acidic and neutral media, respectively, which are compatible with those of commercial Pt/C","Normal,acid, alkaline and neutral.",13,0,0,0,C,N,S,None,None,None,None,None,0,0,0,0,0,0,0,1,0,1,0,0,1,0,1,0,0,0,0,0,0,0,0,0,0,0,0,0,0,0,0,0,0,0,0,0,0,0,0,0,0,0,0,0,0,0,0,0,0,0,0
0,10.1016/j.ijhydene.2012.07.046,Peoples R China,Donghua Univ,INTERNATIONAL JOURNAL OF HYDROGEN ENERGY,7.139,11/28/2012,80,0.805,"The results show that heat-treatment can significantly improve the ORR activity of the catalyst, and the optimal heat-treated temperature is around 800 degrees C, under which, an onset potential of 0.10 V and a half-wave potential of -0.05 V are achieved in alkaline electrolyte","Normal,only alkaline.",13,1,1,0,C,Cu,N,None,None,None,None,None,0,0,0,1,0,0,0,0,0,0,0,0,0,0,0,0,0,0,0,0,0,0,0,0,0,0,0,0,0,0,0,0,0,0,0,0,0,0,0,1,0,0,0,0,1,0,0,0,0,0,1
0,10.1021/acsami.8b05353,Peoples R China,Nanjing Univ,ACS APPLIED MATERIALS & INTERFACES,10.383,12/28/2018,25,0.75,"For the La2CoMnO6 compound annealed at 600 degrees C, its half-wave potential of ORR in alkaline media is as low as 0.75 V versus reversible hydrogen electrode","Normal,only alkaline.",13,0,0,0,Co,La,Mn,O,None,None,None,None,0,0,0,1,0,0,0,0,0,0,0,0,0,0,0,0,0,0,0,0,0,0,1,0,0,0,0,0,0,0,0,0,0,0,0,0,0,0,0,0,0,0,0,0,1,0,0,0,0,0,0
0,10.1002/anie.201804958,Peoples R China,Beijing Univ Chem Technol,ANGEWANDTE CHEMIE-INTERNATIONAL EDITION,16.823,12/28/2018,363,0.89,"These SA-Fe-HPC catalysts are comparable to the commercial Pt/C electrode even in acidic electrolytes for oxygen reduction reaction (ORR) in terms of the ORR activity (E-1/2=0.81V), but have better long-term electrochemical stability (7mV negative shift after 3000potential cycles) and fuel selectivity","Normal,only acid.",13,0,0,0,C,Fe,N,None,None,None,None,None,0,1,0,1,0,1,0,1,0,0,0,0,1,1,0,0,0,0,0,0,0,0,0,0,0,0,0,0,0,0,0,0,0,0,0,0,0,0,0,0,0,0,0,0,0,0,0,0,0,0,0
0,10.1016/j.fuel.2020.119163,Peoples R China,China Univ Min & Technol,FUEL,8.035,1/15/2021,8,0.84,"The optimal metal-free CPNC electrocatalyst owns onset potentials of 0.97, 0.80 and 0.87 V, half-wave potentials of 0.84, 0.64 and 0.65 V, limiting current densities of 4.96, 4.60 and 4.90 mA cm(-2), electron-transfer numbers of 3.93, 3.92 and 3.91, together with fine current stability and methanol tolerance, in 0.1 M KOH, 0.5 M H2SO4 and 0.1 M phosphate buffer solution (pH = 7.0), respectively","Normal,acid, alkaline and neutral.",13,1,1,0,C,N,None,None,None,None,None,None,0,0,0,0,0,0,0,1,0,0,0,0,0,0,0,0,0,0,0,0,0,0,0,0,0,0,0,0,0,0,0,0,0,0,0,0,0,0,0,0,0,0,0,0,1,0,0,0,0,0,1
0,10.1039/c7ta07746g,Peoples R China,Beijing Univ Chem Technol,JOURNAL OF MATERIALS CHEMISTRY A,14.511,12/14/2017,67,0.853,"The optimized N,P-HPC with a high content of N (3.2 at%) and P (4.0 at%) exhibits remarkable ORR activity with an onset potential of 0.924 V (comparable to commercial Pt/C), a half-wave potential of 0.853 V (12 mV higher than that of Pt/C) and a kinetic current density of 38.2 mA cm(-2) at 0.8 V (1.9-times that of Pt/C) in alkaline electrolyte","Normal,only alkaline.",13,0,1,0,C,N,P,None,None,None,None,None,0,1,0,0,0,0,0,1,0,0,0,0,1,0,0,0,0,0,0,0,0,0,0,0,0,0,0,0,0,0,0,0,0,0,0,0,0,0,0,0,0,0,0,0,1,0,0,0,0,0,1
0,10.1016/j.apmt.2015.12.004,Peoples R China,Changchun Univ Sci & Technol,APPLIED MATERIALS TODAY,8.663,12/21/2016,24,0.834,"Surprisingly, when the mass ratio of FeTNPc to graphene was 1:1, the FeTNPc/PSS-rGO catalyst exhibited superior ORR performance than Pt/C, including more positive onset potential and half-wave potential, better stability and resistance to methanol, favoring a direct 4-electron pathway, which could be used as a promising Pt-free catalyst for the ORR in an alkaline direct methanol fuel cell","Normal,only alkaline.",13,0,0,0,C,Fe,N,O,None,None,None,None,0,0,0,0,0,0,0,0,0,0,0,1,0,0,0,0,0,0,0,0,0,0,0,0,0,0,0,0,0,1,0,0,0,0,0,0,0,0,0,0,0,0,0,0,0,0,0,0,0,0,1
0,10.1002/cctc.202100842,Peoples R China,Nanjing Tech Univ,CHEMCATCHEM,5.497,8/8/2021,4,0.86,"Benefiting from atomically dispersed N-coordinated Fe and unique three-dimensionally (3D) interconnected mesoporous carbon architecture, Meso Fe-N-x-C-SS shows excellent electrocatalytic performance toward oxygen reduction reaction (ORR) with positive half-wave potential (E-1/2 0.86 V), high stability (93.94 % after 30,000 s), low Tafel slop (43 mV dec(-1)) and good methanol tolerance, exceeding commercial Pt/C catalyst in alkaline media","Normal,only alkaline.",13,1,1,0,C,Fe,N,None,None,None,None,None,1,1,0,0,0,1,0,1,0,1,0,0,0,1,0,0,0,0,0,0,0,0,0,0,0,0,0,0,0,0,0,0,0,0,0,0,0,0,0,1,0,0,0,0,0,0,0,0,0,0,0
0,10.1016/j.jcis.2021.07.125,Peoples R China,Sichuan Univ,JOURNAL OF COLLOID AND INTERFACE SCIENCE,9.965,10/16/2021,1,0.886,"The CuNC/Fe/Fe3C/CNT exhibit a half wave potential (E-1/2) of 0.886 V toward the ORR in alkaline solution, with 220 mV more positive E-1/2 than that of CuNC/CNT and Fe/Fe3C/CNT respectively","Normal,only alkaline.",13,0,0,0,C,Cu,Fe,N,None,None,None,None,1,0,1,0,0,0,0,0,0,0,0,0,1,0,0,0,0,0,0,0,0,0,0,0,0,0,0,0,0,0,0,0,1,0,0,0,0,0,0,0,0,0,1,0,0,0,0,0,0,0,0
0,10.1039/d0cc05520d,Peoples R China,City Univ Hong Kong,CHEMICAL COMMUNICATIONS,6.065,12/8/2020,13,0.91,The catalyst achieved outstanding alkaline ORR performance with a very positive half-wave potential (similar to 0.91 V),"Normal,only alkaline.",13,0,0,0,C,Fe,N,None,None,None,None,None,0,0,0,1,0,0,0,0,0,0,0,0,0,0,0,0,0,0,0,0,0,0,0,0,0,0,0,0,0,0,0,0,1,0,0,0,0,0,0,1,0,0,0,0,0,0,0,0,0,0,0
0,10.1002/celc.201800159,Peoples R China,Donghua Univ,CHEMELECTROCHEM,4.782,12/28/2018,14,0.72,"Benefiting from its large specific surface area and, thus, a multitude of active sites, the Co3O4@CNT@MC-200 composite bifunctional electrocatalyst shows excellent ORR performance in 0.1 M KOH, resulting in a half-wave potential (E1/2) of 0.72 V and limiting diffusion current of 4.6 mAcm(-2)","Normal,only alkaline.",13,0,0,0,Co,O,C,None,None,None,None,None,0,0,0,1,0,0,0,1,0,0,0,0,0,0,0,0,0,0,0,0,0,0,0,0,0,0,0,0,0,0,0,0,1,0,0,0,0,0,0,0,0,0,0,0,0,0,0,0,0,1,0
0,10.1016/j.jcat.2019.12.011,Peoples R China,Yanshan Univ,JOURNAL OF CATALYSIS,8.047,3/30/2020,30,0.86,"Notably, in addition to excellent durability in the alkaline electrolyte, Fe-NHHPC-900 possessed excellent ORR performance with positive half-wave potential of 0.86 V, superior to commercial Pt/C catalysts","Normal,only alkaline.",13,0,0,0,C,Ca,Cl,N,Fe,None,None,None,0,0,0,1,0,0,0,1,0,1,0,0,1,0,0,0,0,0,0,0,0,0,0,0,0,0,0,0,0,0,0,0,0,0,0,0,0,0,0,0,0,0,0,0,0,0,0,0,0,0,0
0,10.1002/slct.202104208,Peoples R China,Qufu Normal Univ,CHEMISTRYSELECT,2.307,4/6/2022,1,0.87,"The best of these catalysts exhibited a nanosheet-like morphology with an onset potential of 0.95 V and a half-wave potential of 0.87 V in alkaline media, which are comparable to those of commercial Pt/C (20 wt%) catalysts","Normal,only alkaline.",13,0,1,0,C,N,P,None,None,None,None,None,0,0,1,0,0,0,0,1,0,0,0,0,0,0,0,1,0,0,0,0,0,0,0,0,0,0,0,0,0,0,0,0,0,0,0,0,0,0,0,0,0,0,0,0,0,0,0,0,0,0,1
0,10.1016/j.apsusc.2018.09.095,Peoples R China,East China Normal Univ,APPLIED SURFACE SCIENCE,7.392,12/28/2018,31,0.85,"Typically, N, PGC-1000 using 30 nm SiO2 as templates exhibits the ORR half-wave potential of 0.85 V in 0.1 M KOH solution, with a loading density of 0.35 mg cm(-2) on the electrodes, which is comparable to commercial PVC catalyst (0.1 mg cm(-2), 20 wt%, JM)","Normal,only alkaline.",13,0,0,0,C,N,P,None,None,None,None,None,0,0,0,1,0,0,0,1,0,1,0,0,1,0,0,0,0,0,0,0,0,0,0,0,0,0,0,0,0,0,0,0,0,0,0,0,0,0,0,0,0,0,0,0,0,0,0,0,0,0,0
0,10.1039/d0dt02704a,Peoples R China,Jiangsu Normal Univ,DALTON TRANSACTIONS,4.569,12/22/2020,9,0.86,"Compared to commercial Pt/C in alkaline electrolyte, the sample FeSN-HPC displays superior and enhanced oxygen reduction reaction (ORR) activity (0.86 V of half-wave potential) and stability (only 14 mV degradation of half-wave potential after durability tests)","Normal,only alkaline.",13,0,0,0,C,Fe,N,S,None,None,None,None,0,0,0,0,0,0,0,1,0,1,0,0,1,0,0,0,0,0,0,0,0,0,0,0,0,0,0,0,0,0,0,0,0,0,0,0,0,0,0,0,0,0,0,0,0,0,0,0,0,0,0
0,10.1021/acsenergylett.8b00303,Peoples R China,Cent South Univ,ACS ENERGY LETTERS,23.991,12/28/2018,339,0.85,The optimized sample with an ultrahigh pore volume (3.43 cm(3) g(-1)) exhibits unprecedented ORR activity with a half-wave potential of 0.85 V in alkaline,"Normal,only alkaline.",13,0,0,0,C,O,N,None,None,None,None,None,0,0,0,0,0,0,0,0,0,0,0,0,0,0,0,0,0,0,0,0,0,0,0,0,0,0,0,0,0,1,0,0,0,0,0,0,0,0,0,0,0,0,0,0,0,0,0,0,0,0,0
0,10.1016/j.cclet.2019.12.004,Peoples R China,China Univ Petr,CHINESE CHEMICAL LETTERS,8.455,7/16/2020,18,0.876,"Remarkably, the resultant carbon nanofibers with atomically dispersed FeN4 sites exhibit extraordinary electrochemical performance with an onset potential of 0.994 V and a halfwave potential of 0.876 V in alkaline electrolyte, comparable to the benchmark commercial Pt/C catalyst","Normal,only alkaline.",13,0,1,0,C,Fe,N,None,None,None,None,None,0,0,0,1,0,1,0,1,0,0,0,0,1,0,0,1,1,0,0,0,0,0,0,0,0,0,0,0,0,0,0,0,1,0,0,0,0,0,0,0,1,0,0,0,0,0,0,0,0,0,1
0,10.1016/j.apcatb.2022.121464,Peoples R China,Qingdao Univ Sci & Technol,APPLIED CATALYSIS B-ENVIRONMENTAL,24.319,5/30/2022,1,0.91,FeSAs@NCTCs exhibits encouraging ORR performance with a half-wave potential of 0.91 V in 0.1 M KOH and 0.80 V in 0.1 M HClO4,"Normal,acid and alkaline.",13,0,0,0,C,Fe,N,None,None,None,None,None,0,0,0,1,0,1,0,1,0,0,0,0,1,0,0,0,0,0,0,0,0,0,0,0,0,0,0,0,0,0,0,0,0,0,0,0,0,0,0,0,0,0,0,0,0,0,0,0,0,0,0
0,10.1039/d1na00776a,Egypt,Beni Suef Univ,NANOSCALE ADVANCES,5.598,1/17/2022,0,0.692,"The electrocatalyst exhibits outstanding stability, with a half-wave potential of 0.692 V in alkaline solution (0.1 M KOH), as well as a limiting current density of -31.5 mA cm(-2) at 0.17 V vs","Normal,only alkaline.",13,1,1,1,C,N,None,None,None,None,None,None,0,1,0,0,0,0,0,1,0,0,0,0,1,0,0,0,0,0,0,0,0,0,0,0,0,0,0,0,0,0,0,0,0,0,0,0,0,0,0,0,0,0,0,0,0,0,0,0,0,0,0
0,10.1149/08008.1023ecst,Peoples R China,Xiamen Univ,NaN,0,3/2/2018,3,0.74,The half-wave potential (E-1/2) of 0.74 V with the electron transfer number of 3.7 was achieved in 0.1 mol.L-1 KOH solution,"Normal,only alkaline.",13,0,0,0,C,Ru,Te,None,None,None,None,None,1,0,0,0,0,0,0,0,0,0,0,0,0,0,0,0,0,0,0,0,0,0,0,0,0,0,0,0,0,0,0,0,0,0,0,0,0,0,0,0,0,1,1,0,1,0,0,0,0,0,0
0,10.1002/slct.202201212,Peoples R China,Taiyuan Univ Technol,CHEMISTRYSELECT,2.307,6/20/2022,0,0.885,"Thus, the obtained catalyst demonstrates an excellent ORR activity in alkaline electrolytes, with a half-wave potential (E-1/2) of 0.885 V and electrochemical active surface area (ECSA) of 111 m(2)/g, lower Tafel slope of 66 mV/dec.","Normal,only alkaline.",13,0,0,0,C,Co,N,Pt,None,None,None,None,1,0,1,0,0,0,0,1,0,0,1,0,1,1,0,0,0,0,0,0,0,0,0,0,0,0,0,0,0,0,0,0,0,0,0,0,0,0,0,0,0,0,0,0,0,0,0,0,0,0,0
0,10.1007/s12274-020-2702-3,Peoples R China,Wuhan Univ Technol,NANO RESEARCH,10.269,3/10/2020,44,0.88,"The obtained Fe-N-P co-doped coral-like carbon nanotube arrays encapsulated Fe2P catalyst (C-ZIF/LFP) shows very high half-wave potential of 0.88 V in alkaline electrolytes toward ORR, superior to Pt/C (0.85 V), and also presents a high half-wave potential of 0.74 V in acidic electrolytes, comparable to Pt/C (0.8 V)","Normal,acid and alkaline.",13,0,1,0,C,Fe,N,P,Li,None,None,None,0,1,0,1,1,0,0,0,1,0,0,0,1,0,1,1,0,0,0,0,0,0,0,0,0,0,0,0,0,0,0,0,1,0,0,0,0,0,0,0,0,0,0,0,0,0,0,0,0,0,0
0,10.1039/d2ta02764j,Peoples R China,Taiyuan Univ Technol,JOURNAL OF MATERIALS CHEMISTRY A,14.511,6/14/2022,2,0.913,"Impressively, the Ce-Fe/NC catalyst shows outstanding ORR half-wave potentials in pH universal electrolytes (0.913 V in alkaline and 0.791 V in acidic electrolytes), as well as good durability","Normal,acid and alkaline.",13,0,0,0,Ce,Fe,N,C,None,None,None,None,1,0,0,1,0,0,0,1,0,0,0,0,0,0,0,1,0,0,0,0,0,0,1,0,0,0,0,0,0,0,0,0,0,0,0,0,0,0,0,0,0,0,0,0,1,0,0,0,0,0,0
0,10.3390/ma13204551,Peoples R China,Zhejiang Ocean Univ,MATERIALS,3.748,11/17/2020,5,0.864,"In 0.1 M KOH (potassium hydroxide solution), compared with the 20 wt.% Pt/C, Fe-25-N-C-800 performs larger onset potential (0.925 V versus the reversible hydrogen electrode (RHE)) and half-wave potential (0.864 V vs","Normal,only alkaline.",13,0,1,0,C,Fe,N,None,None,None,None,None,1,0,1,1,0,0,0,0,0,0,0,0,0,0,0,0,0,0,0,1,0,0,0,0,0,1,0,1,0,0,1,0,0,0,0,0,0,0,0,0,0,0,0,0,0,0,0,0,0,0,1
0,10.1016/j.jallcom.2021.163112,Peoples R China,Soochow Univ,JOURNAL OF ALLOYS AND COMPOUNDS,6.371,2/10/2022,2,0.86,"Compared with commercial Pt/C (0.84 V) and commercial Pd/C (0.84 V), the optimal Pd9Ru1/C demonstrates high electrocatalytic activity with half-wave potential up of 0.86 V in 0.1 M KOH solution","Normal,only alkaline.",13,0,1,0,C,O,Pd,Ru,None,None,None,None,0,0,0,0,0,0,0,0,0,0,0,0,1,0,0,0,0,0,0,0,0,0,0,0,0,0,0,0,0,0,0,0,0,0,0,0,0,0,0,0,0,0,0,0,0,0,0,0,0,0,0
0,10.1149/1945-7111/abf5a2,Peoples R China,Shanghai Univ,JOURNAL OF THE ELECTROCHEMICAL SOCIETY,4.386,5/11/2021,4,0.87,"The synthesized Fe-N/S-C catalyst exhibited excellent ORR performance, with a half-wave potential of 0.87 V vs RHE, a limiting current density of 5.21 mA cm(-2), and an onset potential of 1.13 V in 0.1 M KOH solution","Normal,only alkaline.",13,1,1,0,C,Fe,N,S,None,None,None,None,0,0,0,0,0,0,0,0,1,0,0,0,0,0,1,0,0,0,0,0,0,0,0,0,0,0,0,0,0,0,0,0,0,0,0,0,0,0,0,0,0,0,0,0,0,0,0,0,0,0,1
0,10.1021/acssuschemeng.8b05000,Peoples R China,Chongqing Univ,ACS SUSTAINABLE CHEMISTRY & ENGINEERING,9.224,3/11/2019,26,0.8,"Electrochemical tests showed apparent electrocatalytic activity by the NCAs toward ORR in alkaline media, and among the series the sample prepared at 800 degrees C exhibited the best performance, with a half-wave potential of +0.80 V versus reversible hydrogen electrode and the number of electron transfer similar to 3.9","Normal,only alkaline.",13,0,0,0,C,N,None,None,None,None,None,None,0,1,0,1,0,0,0,0,0,0,0,0,0,0,1,0,0,0,0,0,0,0,0,0,0,0,0,0,0,0,0,0,0,0,0,0,0,0,0,0,0,0,0,0,1,0,0,0,0,0,0
0,10.1039/c6ta09124e,Peoples R China,Beijing Univ Chem Technol,JOURNAL OF MATERIALS CHEMISTRY A,14.511,1/28/2017,47,0.88,"The as-prepared electrocatalysts exhibit a superior ORR performance, even better than that of state-of-the-art Pt/C catalysts, in alkaline electrolyte (E-1/2 = 0.88 V, n = 4.0, Tafel slope = 55 mV dec(-1) and ca","Normal,only alkaline.",13,1,1,0,C,N,Fe,None,None,None,None,None,0,0,0,0,0,0,0,1,0,0,0,0,1,0,0,0,0,0,0,0,0,0,0,0,0,0,0,0,0,0,0,0,0,0,0,0,0,0,0,0,0,0,0,0,0,0,0,0,0,0,0
0,10.1002/adfm.202103187,Peoples R China,Chinese Acad Sci,ADVANCED FUNCTIONAL MATERIALS,19.924,8/4/2021,14,0.85,NCF exhibits superb Pt-like ORR activity (0.85 V for half-wave potential and 5.9 mA cm(-2) for diffusion-limited current density) but much stronger robustness in the alkaline medium,"Normal,only alkaline.",13,0,0,0,C,N,None,None,None,None,None,None,0,0,1,0,0,0,0,0,0,0,0,0,0,0,0,0,0,0,0,0,0,0,0,0,0,0,0,0,0,0,0,0,0,0,0,0,0,0,0,0,0,0,0,0,0,0,0,0,0,0,0
0,10.1016/j.cej.2021.130313,Peoples R China,Ningbo Univ Technol,CHEMICAL ENGINEERING JOURNAL,16.744,9/8/2021,7,0.84,"The as-fabricated hybrids have excellent overall trifunctional electrocatalytic activities toward oxygen reduction (half-wave potential (E1/2) = 0.84 V), oxygen evolution (potential at 10 mA cm-2 (Ej10) = 1.63 V), and hydrogen evolution (Ej10 = -0.22 V) reactions in alkaline media","Normal,only alkaline.",13,1,1,0,C,Co,N,None,None,None,None,None,0,0,1,1,0,0,1,0,0,0,0,0,1,0,0,1,0,0,0,0,0,0,0,0,0,0,0,0,0,0,0,0,0,0,0,0,0,0,0,0,0,0,0,0,1,0,0,0,0,0,0
0,10.1002/adfm.201600339,Canada,Univ Alberta,ADVANCED FUNCTIONAL MATERIALS,19.924,6/20/2016,85,0.74,"Under ambient condition, its half-wave potential of ORR in alkaline media is as low as 0.74 V versus RHE; at 650 degrees C, the cathodic polarization resistance is merely 0.0276 Omega cm(2) according to a symmetric cell measurement, whereas the solid oxide fuel cells using this cathode exhibit a maximum power density of 1982 mW cm(-2)","Normal,only alkaline.",13,0,0,0,Nd,Ba,Ca,Co,O,Fe,None,None,0,0,0,0,0,0,0,0,0,0,0,0,0,0,0,0,0,0,0,0,0,0,1,0,0,0,0,0,0,0,0,0,0,0,0,0,0,0,0,0,0,0,0,0,1,0,0,0,0,0,0
0,10.1021/acs.inorgchem.0c02420,Peoples R China,Henan Univ,INORGANIC CHEMISTRY,5.436,1/15/2021,5,0.9,"Taking Fe-N-x/C as a model oxygen reduction reaction (ORR) electrocatalyst, it shows the ORR half-wave potentials of 0.90 and 0.81 V vs RHE in alkaline and acidic electrolytes, respectively.","Normal,acid and alkaline.",13,0,0,0,C,Fe,Mn,N,Ni,None,None,None,0,0,0,0,0,0,0,0,0,0,0,0,0,1,0,1,1,0,0,0,0,0,0,0,0,0,0,0,0,0,0,0,0,0,0,0,0,0,0,0,0,0,0,0,0,0,0,0,0,0,0
0,10.1016/j.jcis.2018.09.066,Peoples R China,Chinese Acad Sci,JOURNAL OF COLLOID AND INTERFACE SCIENCE,9.965,12/28/2018,25,0.85,"The obtained FeCo-N/C-800 can act as a high-performance ORR catalyst with high onset and half-wave potentials (0.94 and 0.85 V), a large limiting current density (5.94 mA cm(-2)) and a four-electron reaction process in 0.1 M KOH solution, which can be comparable with commercial Pt/C catalyst","Normal,only alkaline.",13,0,1,0,C,N,Fe,None,None,None,None,None,0,0,0,0,0,0,0,1,0,0,0,0,0,0,0,0,0,0,0,0,0,0,0,0,0,0,0,0,0,0,0,0,0,0,0,0,0,0,0,0,0,1,0,0,0,0,0,0,1,0,0
