Repository: ruiding-uchicago/InCrEDible-MaT-GO

# InCrEDible-MaT
Code/Database of &lt;Obtaining Material Design Insights of Electrocatalysts for Hydrogen Energy by a Novel Approach: Data Science Workflow based on the Internet >
Python version: 3.9.12
Package versions in package_version.txt

File: Train Models and Blackbox Intepretation/R/All pH/ORR/ORR.csv (part 7 of 15)
TEST,DOI,Country,Facility,Journal_Name,IF,Indexed_Date,Cited_Time,HWP,Remark_Sentence,Bug_Note,PH,Irregular_Abnormal_Value,Irregular_Multiple_Value,Irregular_Multiple_Keywords,Element_1,Element_2,Element_3,Element_4,Element_5,Element_6,Element_7,Element_8,Judge_Nanoparticles,Judge_3D,Judge_2D,Judge_1D,Judge_Urchin,Judge_SAC,Judge_QD,Judge_Hollow,Judge_Core_Shell,Judge_Template,Judge_alloy,Judge_Functionalized,Judge_heterostructures,Judge_Polymer_Complex_Chelate,Judge_Biomass_Slag,Judge_MOF,Judge_COF,Judge_Conductive_Polymer,Judge_Polymetal,Judge_Hydroxide_Oxyhydroxide,Judge_oxalate,Judge_Spinel,Judge_Perovskite,Judge_Pyrochlore,Judge_Prussian_Blue,Judge_Amorphous,Judge_Ultrasound,Judge_Plasma,Judge_Graphdiyne,Judge_Graphene,Judge_c3n4,Judge_MXene,Judge_CNT,Judge_IL,Judge_Organic_Inorganic,Judge_Steel,Judge_Carbon_Cloth,Judge_Film,Judge_Molten,Judge_Co_Precipitation,Judge_Electrospin,Judge_Hydrothermal,Judge_Microwave,Judge_Spray,Judge_Phys_Chem_Deposition,Judge_Light_Deposition,Judge_Electrochemical_Deposition,Judge_Electrochemical_Corrosion,Judge_Etching,Judge_Sol_Gel,Warning_Onset
0,10.1016/j.cej.2020.127124,Peoples R China,Shanghai Jiao Tong Univ,CHEMICAL ENGINEERING JOURNAL,16.744,1/11/2021,27,0.9,It shows a very positive onset potential of 0.98 V and a half-wave potential of 0.90 V in 0.1 M KOH solution (E-onset = 0.78 V and E-1/2 = 0.64 V in 3.5% NaCl solution) towards ORR,"Normal,only alkaline.",13,0,1,0,Fe,C,Co,None,None,None,None,None,0,1,0,0,0,0,0,1,0,0,0,0,1,0,1,0,0,0,0,0,0,0,0,0,0,0,0,0,0,0,0,0,0,0,0,0,0,0,0,0,0,0,0,0,0,0,0,0,0,0,1
0,10.1016/j.micromeso.2022.112073,Peoples R China,China Univ Petr East China,MICROPOROUS AND MESOPOROUS MATERIALS,5.876,7/30/2022,0,0.87,"We evaluated the ORR catalytic activity of Tri-PC supported platinum nanoparticles (Pt/Tri-PC) in alkaline electrolyte, which exhibits 20 mV higher onset potential (0.95 V) and 30 mV higher half-wave potential (0.87 V) than commercial 10 wt% Pt/C catalyst","Normal,only alkaline.",13,0,1,0,C,Pt,None,None,None,None,None,None,1,0,0,1,0,0,0,1,0,1,0,0,1,0,0,0,0,0,0,0,0,0,0,0,0,0,0,0,0,0,0,0,0,0,0,0,0,0,0,0,0,0,0,0,1,0,0,0,0,0,1
0,10.1021/acssuschemeng.9b07276,Peoples R China,Heilongjiang Univ,ACS SUSTAINABLE CHEMISTRY & ENGINEERING,9.224,5/1/2020,14,0.846,"Co@DNC@FeS2-0.5 (Co@DNC-to-FeCl3 center dot 6H(2)O mass ratio of 0.5) catalyst shows a comparable ORR catalytic activity (onset potential of 0.942 V and half-wave potential of 0.846 V, vs reversible hydrogen electrode) to commercial Pt/C (20 wt %) in alkaline media","Normal,only alkaline.",13,0,1,0,C,Co,Fe,S,None,None,None,None,1,0,0,1,0,0,0,1,1,0,0,0,0,0,0,1,0,0,0,0,0,0,0,0,0,0,0,0,0,0,0,0,0,0,0,0,0,0,0,0,0,1,0,0,0,0,0,0,0,0,1
0,10.1039/c9ta02256b,Peoples R China,Shenzhen Univ,JOURNAL OF MATERIALS CHEMISTRY A,14.511,7/9/2019,29,0.881,"Notably, the optimal porous carbon (denoted as FeZ-CNS-900) with a large specific surface area of up to 1730 m(2) g(-1) exhibits excellent oxygen reduction reaction (ORR) activity with a half-wave potential of 0.881 V, which is 39 mV more positive than that of commercial Pt/C under alkaline conditions, as well as robust durability and methanol tolerance","Normal,only alkaline.",13,0,0,0,C,Cl,N,S,Zn,None,None,None,0,0,0,0,0,0,0,1,0,0,0,0,1,0,0,0,0,0,0,0,0,0,0,0,0,0,0,0,0,0,0,0,0,0,0,0,0,0,0,0,0,0,0,0,0,0,0,0,0,0,0
0,10.1016/j.cclet.2021.08.045,Peoples R China,Tianjin Univ Technol,CHINESE CHEMICAL LETTERS,8.455,3/17/2022,7,0.835,"The Co-W-NC composite catalysts exhibit high performance for oxygen reduction reactions with a half-wave potential of 0.835 V in 0.1 mol/L KOH solution with excellent durability, which is much superior to that of the control samples derived from the [PW12O40]@ZIF-8, and the commercial Pt/C","Normal,only alkaline.",13,0,0,0,C,Co,N,W,None,None,None,None,0,0,0,1,0,0,0,1,1,0,0,0,0,0,0,1,1,0,1,0,0,0,0,0,0,0,0,0,0,0,0,0,0,0,0,0,0,0,0,0,0,0,0,0,0,0,0,0,0,0,0
0,10.1039/c8ee01481g,Peoples R China,Tsinghua Univ,ENERGY & ENVIRONMENTAL SCIENCE,39.714,12/28/2018,218,0.921,"The half-wave potential of FeCl1N4/CNS is E-1/2 = 0.921 V, which is the highest among the reported values for non-precious metal electrocatalysts and far exceeds that of FeN4/CN and commercial Pt/C in alkaline solution","Normal,only alkaline.",13,0,0,0,Cl,Fe,N,C,None,None,None,None,0,0,0,0,0,1,0,0,0,0,0,0,0,0,0,0,0,0,0,0,0,0,0,0,0,0,0,0,0,0,0,0,0,0,0,0,0,0,0,0,0,0,0,0,0,0,0,0,0,0,0
0,10.1039/d2ce00470d,Peoples R China,Anhui Univ Sci & Technol,CRYSTENGCOMM,3.756,8/13/2022,0,0.8,"Benefiting from the special N,S-co-doped 3D interconnected structure with high conductivity, which enhanced the accessibility to the active sites by ""exhaling/inhaling"" reactants and products, and Fe doping after modification with PEI, the newly prepared cal-FeZIF-NSC catalyst exhibited remarkable ORR catalytic activity in alkaline electrolyte with a high half-wave potential (E-1/2) of 0.8 V (approaching that of Pt/C) and good stability (only 28 mV decline of E-1/2 after 10 000 cycles)","Normal,only alkaline.",13,0,0,0,N,S,C,Fe,None,None,None,None,0,1,0,1,0,0,0,1,0,0,0,0,0,0,0,1,0,0,0,0,0,0,0,0,0,0,0,0,0,0,0,0,0,0,0,0,0,0,0,0,0,0,0,0,0,0,0,0,0,0,0
0,10.1021/acs.inorgchem.9b03042,India,INST,INORGANIC CHEMISTRY,5.436,2/12/2020,26,0.88,"Interestingly, it displays a 0.88 V (vs reversible hydrogen electrode, RHE) half-wave potential (E-1/2) with a four-electron-transfer pathway and excellent stability outperforming platinum/carbon (Pt/C) in an alkaline medium","Normal,only alkaline.",13,0,0,0,C,Fe,N,None,None,None,None,None,0,1,0,1,0,0,0,0,0,0,0,0,0,1,0,0,0,0,0,0,0,0,0,0,0,0,0,0,0,0,1,0,0,0,0,0,0,0,0,0,0,0,0,0,0,0,0,0,0,0,0
0,10.1007/s40843-020-1609-9,Peoples R China,Natl Ctr Nanosci & Technol,SCIENCE CHINA-MATERIALS,8.64,4/24/2021,4,0.83,"The prepared single Co catalyst (Co-CTF/KB) possesses high metal loading over 4 wt% and shows superior ORR performance with a half-wave potential (E-1/2) of 0.830 V and a limiting current density of 6.14 mA cm(-2) as well as high tolerance of methanol in an alkaline medium, which outperforms commercial Pt/C and most non precious metal catalysts reported to date","Normal,only alkaline.",13,0,0,0,C,Co,N,None,None,None,None,None,0,0,0,0,0,1,0,0,0,0,0,0,1,0,0,0,1,0,0,0,0,0,0,0,0,0,0,0,0,0,0,0,0,0,0,0,0,0,0,0,0,0,0,0,0,0,0,0,0,0,0
0,10.1007/s10934-021-01076-2,Peoples R China,Shaanxi Normal Univ,JOURNAL OF POROUS MATERIALS,2.523,4/29/2021,6,0.84,"Benefiting from the doping of Cu nanoparticles on the surface of the ZIF-67 and the synergistic interaction between Cu and the underlying Co atoms, the Cu/Co-NC-800 electrocatalyst exhibits superior electrocatalytic activity for both ORR (E-o 0.98, E-1/2 0.84 V) and OER (overpotential 0.278 V) and superior alkaline media stability relative to both prepared and commercial Pt/C (E-o 0.96 V)","Normal,only alkaline.",13,1,1,0,Co,Cu,C,N,None,None,None,None,1,0,0,0,0,0,0,0,0,0,0,0,0,0,0,1,0,0,0,0,0,0,0,0,0,0,0,0,0,0,0,0,0,0,0,0,0,0,0,0,0,0,0,0,0,0,0,0,0,0,0
0,10.1021/acsaem.0c03197,Peoples R China,Shanghai Univ,ACS APPLIED ENERGY MATERIALS,6.959,5/27/2021,8,0.79,"The obtained ECo@D with an ultralow loading of Co (only 0.041 wt %) exhibits an onset potential of 1.05 V, a limited-diffusion current density of 4.74 mA/cm(2), and a half-wave potential of 0.79 V for the ORR under alkaline conditions, comparable to those of commercial Pt/C (1.06 V, 4.58 mA/cm(2), and 0.81 V, respectively)","Normal,only alkaline.",13,1,1,0,C,Co,N,O,None,None,None,None,1,0,0,1,0,0,0,0,0,0,0,0,1,0,0,0,0,0,0,0,0,0,0,0,0,0,0,0,0,0,0,0,0,0,0,0,0,0,0,0,0,0,0,0,0,0,0,0,0,0,1
0,10.1021/acsanm.9b00377,Peoples R China,Beijing Inst Technol,ACS APPLIED NANO MATERIALS,6.14,6/14/2019,7,0.81,"The newly prepared NCM products, having well-formed two-to four-atom-thick sheet structure, good nitrogen doping level (2.88 at%), high specific surface area (888 m(2) g(-1)), and large hierarchical pores volume (2.05 cm(3) g(-1)), possess superior half-wave potential (0.81 V vs RHE), kinetic limiting current (4.0 mA cm(-2)), tolerance to methanol crossover effect, and stability against O-2 reduction reaction in alkaline medium in fuel cells","Normal,only alkaline.",13,0,0,0,C,N,O,None,None,None,None,None,0,0,0,1,0,0,0,0,0,0,0,0,1,0,0,0,0,0,0,0,0,0,0,0,0,0,0,0,0,0,0,0,0,0,0,0,0,0,0,0,0,0,0,0,0,0,0,0,0,0,0
0,10.1126/sciadv.1501178,NM 87545 USA,Los Alamos Natl Lab,SCIENCE ADVANCES,14.957,8/3/2016,32,0.71,"Amid contrasting reports describing the ORR activity of GN- based catalysts in alkaline electrolytes, we demonstrate superior activity in an acidic electrolyte with an onset potential of similar to 0.9 V, a half-wave potential (E-1/2) of 0.71 V, and a selectivity for four-electron reduction of >95%","Normal,acid and alkaline.",13,0,0,0,C,N,None,None,None,None,None,None,0,0,1,0,0,0,0,0,0,0,0,0,1,0,0,0,0,0,0,0,0,0,0,0,0,0,0,0,0,1,0,0,0,0,0,0,0,0,0,0,0,0,0,0,0,0,0,0,0,0,1
0,10.1002/cplu.202100424,Peoples R China,Chinese Acad Sci,CHEMPLUSCHEM,3.21,1/6/2022,2,0.72,"The Re SAC exhibited an oxygen reduction reaction (ORR) half-wave potential of 0.72 V versus reversible hydrogen electrode (RHE) in 0.1 M KOH, superior to Re nanoparticles catalyst (0.67 V vs","Normal,only alkaline.",13,0,1,0,Re,C,N,None,None,None,None,None,1,0,0,1,0,1,0,0,0,0,0,0,0,1,0,0,0,0,0,0,0,0,0,0,0,0,0,0,0,0,0,0,0,0,0,0,0,0,0,0,0,0,0,0,0,0,0,0,0,0,0
0,10.1002/er.6527,Peoples R China,Dongguan Univ Technol,INTERNATIONAL JOURNAL OF ENERGY RESEARCH,4.672,3/10/2021,5,0.96,"The optimal L1221-900 respectively exhibits a high selectivity 4e(-) ORR route with high half-wave potential of 0.960 and 0.660 V in alkaline and acid medium, which is proximate to commercial Pt/C","Normal,acid and alkaline.",13,0,0,0,C,Ca,Cl,Fe,N,None,None,None,0,0,0,0,0,0,0,1,0,0,0,0,0,0,0,0,0,0,0,0,0,0,0,0,0,0,0,0,0,0,0,0,0,0,0,0,0,0,0,0,0,0,0,0,1,0,0,0,0,0,0
0,10.1016/j.cej.2017.08.024,Peoples R China,South China Univ Technol,CHEMICAL ENGINEERING JOURNAL,16.744,12/15/2017,72,0.8,"RHE, respectively) via an efficient four-electron-dominant ORR process in alkaline medium, which outperformed that of commercial Pt/C (20 wt%, the onset and half-wave potentials were 0.93 and 0.80 V vs","Normal,only alkaline.",13,0,1,0,C,Co,N,None,None,None,None,None,1,0,0,0,0,1,0,1,1,1,0,0,0,0,0,1,0,0,0,0,0,0,0,0,0,0,0,0,0,0,0,0,0,0,0,0,0,0,0,0,0,0,0,0,0,0,0,0,0,0,1
0,10.1016/j.jpowsour.2013.07.038,Peoples R China,S China Univ Technol,JOURNAL OF POWER SOURCES,9.794,11/7/2013,97,0.87,"In 0.1 M KOH solution, its onset potential, half-wave potential and limiting current density for the oxygen reduction reaction reach 0.98 V (vs","Normal,only alkaline.",13,0,0,0,N,C,None,None,None,None,None,None,0,0,0,0,0,0,0,0,0,0,0,0,0,1,0,0,0,1,0,0,0,0,0,0,0,0,0,0,0,1,0,0,0,0,0,0,0,0,0,0,0,0,0,0,0,0,0,0,0,0,1
0,10.1039/d0ta02334e,Peoples R China,Wuhan Univ Technol,JOURNAL OF MATERIALS CHEMISTRY A,14.511,6/11/2020,34,0.923,"As a result, it leads to an enhanced oxygen reduction performance with ultrahigh half-wave potentials of 0.923 V and 0.791 V in alkaline and acidic electrolytes, respectively","Normal,acid and alkaline.",13,0,0,0,C,P,Zn,Fe,N,None,None,None,0,0,0,0,0,0,0,0,0,0,0,0,0,0,0,0,0,0,0,0,0,0,0,0,0,0,0,0,0,0,0,0,0,0,0,0,0,0,0,0,0,0,0,0,0,0,0,0,0,0,0
0,10.1016/j.colsurfa.2022.128775,Saudi Arabia,King Saud Univ,COLLOIDS AND SURFACES A-PHYSICOCHEMICAL AND ENGINEERING ASPECTS,5.518,7/20/2022,0,0.835,"An excellent electrocatalytic performance was exhibited by B-NHMC material for oxygen reduction reaction (ORR) with an onset and half wave potential of 0.975, 0.835 V respectively in O-2 saturated 0.1 M KOH electrolyte, The value of Tafel slope of B-NHMC catalyst was examined 89.5 mV dec(-1), which shows a close agreement with commercial Pt/C (20%) 87.7 mV dec(-1), demonstrating good kinetic properties of B-NHMC catalyst, which is near about the commercial Pt/C (20%)","Normal,only alkaline.",13,0,1,0,B,C,N,O,None,None,None,None,0,0,0,1,0,0,0,1,0,0,0,0,1,0,1,0,0,0,0,0,0,0,0,0,0,0,0,0,0,0,0,0,0,0,0,0,0,0,0,0,0,1,0,0,1,0,0,0,0,0,0
0,10.20964/2018.11.81,Peoples R China,Chongqing Univ Arts & Sci,INTERNATIONAL JOURNAL OF ELECTROCHEMICAL SCIENCE,1.541,12/28/2018,4,0.8,"It is found that this carbon material show high ORR catalysis performance with an ORR onset potential of similar to 0.96 V versus RHE and a half-wave potential of similar to 0.8 V, slightly lower than that of the commercial Pt/C catalyst in 0.1 mol L--(1) KOH solution","Normal,only alkaline.",13,0,1,0,C,Cl,N,Zn,None,None,None,None,0,0,0,1,0,0,0,0,0,0,0,0,0,0,1,0,0,0,0,0,0,0,0,0,0,0,0,0,0,0,0,0,0,0,0,0,0,0,0,0,0,0,0,0,0,0,0,0,1,0,1
0,10.1016/j.carbon.2017.02.046,Peoples R China,East China Normal Univ,CARBON,11.307,4/26/2017,32,0.8,"It exhibited the ORR half wave potential of 0.80 V in 0.1 M KOH and 0.68 V in 0.1 M HClO4, close to commercial 20 wt % Pt/C but with superior stability in both media","Normal,acid and alkaline.",13,0,0,0,C,Fe,N,None,None,None,None,None,1,0,0,1,0,0,0,1,1,0,0,0,1,1,0,0,0,0,0,0,0,0,0,0,0,0,0,0,0,0,0,0,0,0,0,0,0,0,0,0,0,1,0,0,0,0,1,0,0,0,0
0,10.1002/celc.202101458,Peoples R China,Shanghai Jiao Tong Univ,CHEMELECTROCHEM,4.782,2/17/2022,2,0.85,"%, while exhibiting a half-wave potential of 0.85 V and diffusion limiting current density of -5.68 mA cm(-2) in alkaline condition, which is superior to commercial Pt/C (0.83 V, -5.48 mA cm(-2))","Normal,only alkaline.",13,0,1,0,C,Fe,Pt,Zn,None,None,None,None,1,0,0,0,0,0,0,1,0,0,1,0,0,0,0,0,0,0,0,0,0,0,0,0,0,0,0,0,0,0,0,0,0,0,0,0,0,0,1,0,0,0,0,0,1,0,0,0,0,0,0
0,10.1016/j.jallcom.2020.156367,Peoples R China,Hebei Agr Univ,JOURNAL OF ALLOYS AND COMPOUNDS,6.371,10/9/2020,9,0.875,"The half-wave potential in 0.1 M KOH is 0.875 V, 65 mV higher than the commercial Pt/C's half-wave potential (0.81 V)","Normal,only alkaline.",13,0,1,0,C,Fe,N,S,None,None,None,None,0,0,1,1,0,0,0,0,0,1,0,0,0,0,0,0,0,0,0,0,0,0,0,0,0,0,0,0,0,0,0,0,0,0,0,0,0,0,0,0,0,0,0,0,0,0,0,0,0,0,0
0,10.1021/acsami.1c03477,Peoples R China,Shenzhen Univ,ACS APPLIED MATERIALS & INTERFACES,10.383,6/16/2021,24,0.9,"It is found that their unique structure, with dual-metallic active sites, not only offers a high electrochemical performance for the ORR (E-1/2 = 0.83 V vs reversible hydrogen electrode (RHE) in acid media), but also enhances the operational durability of the catalyst after 20 000 cycles with 97% of retention and very low H2O2 production (<5%) in 0.1 M HClO4","Normal,only acid.",13,0,0,1,C,Fe,Mn,N,None,None,None,None,0,1,0,1,0,0,0,1,0,0,0,0,0,0,0,1,0,0,0,0,0,0,0,0,0,0,0,0,0,0,0,0,0,0,0,0,0,0,0,0,0,0,0,0,0,0,0,0,0,0,0
0,10.1021/acsomega.1c07251,Peoples R China,China Univ Petr East China,ACS OMEGA,4.132,6/26/2022,0,0.87,"Typically, the FeP/Fe3C@NPC catalyst exhibits efficient HER activity with a low overpotential of 10 mA cm(-2) for the HER (97 mV) and OER (440 mV) and a high half-wave potential of 0.87 V for the ORR, as well as excellent stability in alkaline media","Normal,only alkaline.",13,0,0,0,C,Fe,N,P,None,None,None,None,0,0,0,0,0,0,0,0,0,0,0,1,1,1,0,0,0,0,0,0,0,0,0,0,0,0,0,0,0,0,0,0,0,0,0,0,0,0,0,0,0,0,0,0,0,0,0,0,0,0,0
0,10.1002/ente.202100142,Peoples R China,Xiamen Univ,ENERGY TECHNOLOGY,4.149,5/26/2021,1,0.919,"Owing to its compositional and structural merits, the optimal porous Fe-N/C nanoshell with a specific surface area as high as 998.0 m(2) g(-1) exhibits a half-wave potential E-1/2 of 0.919 V (vs reversible hydrogen electrode (RHE)) in 0.1 m KOH, 37 mV more positive than that of the commercial Pt/C; when used as a cathode in a Zn-air battery, it displays a power density and specific energy density of 93.5 mW cm(-2) and 779.7 mAh g(Zn)(-1), respectively","Normal,only alkaline.",13,0,0,0,N,Fe,C,None,None,None,None,None,1,0,0,1,0,0,0,1,1,1,0,0,0,1,0,0,0,0,0,0,0,0,0,0,0,0,0,0,0,0,0,0,0,0,0,0,0,0,0,1,0,0,0,0,0,0,0,0,0,0,0
0,10.1039/d2ta03554e,Peoples R China,Shenzhen Univ,JOURNAL OF MATERIALS CHEMISTRY A,14.511,8/9/2022,0,0.8,"In 1.0 M KOH solution for the oxygen reduction reaction, the FeS2/NiS2 HDSNRs electrocatalyst has a half-wave potential of 0.80 V vs","Normal,only alkaline.",13,0,0,0,Fe,Ni,S,None,None,None,None,None,0,1,1,1,0,0,0,1,1,0,0,0,1,0,0,0,0,0,0,0,0,0,0,0,0,0,0,0,0,0,0,0,0,0,0,0,0,0,0,0,0,1,0,0,0,0,0,0,0,0,0
0,10.1039/c9nr02914a,Peoples R China,Xiamen Univ,NANOSCALE,8.307,7/24/2019,18,0.83,"Because of these structural advantages, the sandwich-structured Fe@N-CNTs@rGO composites display a half-wave potential of 0.83 V in a 0.1 M KOH solution for the ORR, comparable to that of commercial Pt/C catalysts, and more excellent durability and resistance to fuel molecules","Normal,only alkaline.",13,0,0,0,C,Fe,N,O,None,None,None,None,1,1,1,1,0,0,1,0,1,0,1,1,1,0,1,1,0,0,0,0,0,0,0,0,0,0,0,0,0,1,0,0,1,0,0,0,0,0,0,0,0,0,0,0,0,0,0,0,0,0,0
0,10.1021/acscatal.9b00869,Peoples R China,Hong Kong Univ Sci & Technol,ACS CATALYSIS,13.7,8/2/2019,103,0.91,The Fe-NCNWs showed an impressive half-wave potential (E-1/2) of 0.91 V and average kinetic current density (J(K)) of 6.0 mA cm(-2) at 0.9 V in alkaline media,"Normal,only alkaline.",13,0,1,0,C,Fe,N,None,None,None,None,None,1,0,0,1,0,1,0,1,0,0,0,0,0,0,0,0,0,0,0,0,0,0,0,0,0,0,0,0,0,0,0,0,1,0,0,0,0,0,0,0,0,0,0,0,0,0,0,0,0,0,0
0,10.1021/acsaem.8b00490,Peoples R China,Chinese Acad Sci,ACS APPLIED ENERGY MATERIALS,6.959,2/27/2019,69,0.86,"The electrocatalyst remarkably exhibits a highly positive onset potential of 0.99 V and half-wave potential of 0.86 V, both even more positive than the commercial Pt/C catalyst, and the current density is also greater than that of the Pt/C catalyst in alkaline media","Normal,only alkaline.",13,0,1,0,C,Co,N,None,None,None,None,None,0,0,0,1,0,0,0,0,0,0,0,0,0,0,0,1,0,0,0,0,0,0,0,0,0,0,0,0,0,0,0,0,1,0,0,0,0,0,0,0,0,0,0,0,0,0,0,0,0,0,1
0,10.1039/d1se01341f,Peoples R China,China Univ Petr East China,SUSTAINABLE ENERGY & FUELS,6.813,10/2/2021,3,0.89,"As a result, FeTPP-MP@PTh-900 comprises abundant Fe2O3/Fe3C active species well-dispersed on the N-S-doped carbon matrix, displaying a more positive half-wave potential of 0.89 V than Pt/C (0.84 V) in alkaline electrolyte, and a small Tafel slope of 61 mV dec(-1)","Normal,only alkaline.",13,0,1,0,C,Fe,N,O,S,None,None,None,0,0,0,1,0,0,0,1,0,0,0,0,1,1,0,0,0,1,0,0,0,0,0,0,0,0,0,0,0,0,0,0,0,0,0,0,0,0,0,0,0,0,0,0,0,0,0,0,0,0,0
0,10.1016/j.cej.2020.125647,Peoples R China,Beijing Univ Chem Technol,CHEMICAL ENGINEERING JOURNAL,16.744,9/22/2020,12,0.918,"Thanks to the synergistic effect between interconnected multiple active sites and unique porous hollow structure, the as-prepared Fe/Co@NDHC exhibited an outstanding Oxygen Reduction Reaction (ORR) performance with a half-wave potential (E-1/2) of 0.918 V in alkaline media, as well as a superior tolerance to methanol and a long-term stability","Normal,only alkaline.",13,0,0,0,None,None,None,None,None,None,None,None,1,0,0,0,0,0,0,1,1,1,0,0,1,1,0,1,0,1,0,0,0,0,0,0,0,0,0,0,0,0,0,0,0,0,0,0,0,0,0,0,0,0,0,0,0,0,0,0,0,0,0
0,10.1039/d1ta08325b,Peoples R China,Chinese Acad Sci,JOURNAL OF MATERIALS CHEMISTRY A,14.511,12/14/2021,10,0.85,"The resultant COF@ZIF(800) exhibited bifunctional catalytic performance for the ORR and HER, in which the half-wave potential for ORR was 0.85 V in 0.1 M KOH and the over-potential for HER was 0.16 V at 10 mA cm(-2) in 1 M KOH were achieved","Normal,only alkaline.",13,1,1,1,Fe,Co,N,C,None,None,None,None,1,0,0,0,0,0,0,0,1,0,0,0,1,0,0,1,1,0,0,0,0,0,0,0,0,0,0,0,0,0,0,0,0,0,0,0,0,0,0,0,0,0,0,0,0,0,0,0,0,0,0
0,10.1016/j.apsusc.2020.148262,Peoples R China,Qingdao Univ Sci & Technol,APPLIED SURFACE SCIENCE,7.392,2/9/2021,8,0.85,"The obtained Co/Co-N-x-PCNSs exhibit the highest ORR activity with large E-onset (onset-potential) of 0.98 V vs RHE, more positive E-1/2 (half-wave potential) of 0.85 V vs RHE and large limited current density (j) of 6.6 mA cm(-2) in 0.1 M KOH solution","Normal,only alkaline.",13,0,1,0,C,Co,N,None,None,None,None,None,1,0,0,0,0,0,0,1,1,1,0,0,0,0,0,0,0,0,0,0,0,0,0,0,0,0,0,0,0,0,0,0,0,0,0,0,0,0,0,0,0,0,0,0,0,0,0,0,0,0,1
0,10.1016/j.apsusc.2021.151730,Peoples R China,Chongqing Univ Arts & Sci,APPLIED SURFACE SCIENCE,7.392,12/1/2021,2,0.854,"The NiFe-Mi-C-Gr demonstrates 0.854 V of ORR half-wave potential in 0.1 M KOH, 3.94 similar to 3.98 of ORR electron transfer numbers, and also exhibits remarkable OER catalytic activity with 1.535 V of potential at 10 mA cm(-2), showing the high bifunctional catalytic activity","Normal,only alkaline.",13,1,1,0,C,Ni,Fe,O,N,None,None,None,0,0,0,1,0,0,0,0,0,0,0,0,0,0,0,0,0,0,0,0,0,0,0,0,0,0,0,0,0,1,0,0,0,0,0,0,0,0,0,0,0,0,0,0,1,0,0,0,0,0,0
0,10.1039/c6ta01543c,South Korea,DGIST,JOURNAL OF MATERIALS CHEMISTRY A,14.511,6/14/2016,79,0.877,"RHE), which is similar to that of Pt/C, whereas the half-wave potential (E-1/2) of FePPyC-900 is 0.877 V, more positive than that of Pt/C at the same catalyst loading amount under alkaline conditions","Normal,only alkaline.",13,0,0,0,C,Fe,N,None,None,None,None,None,0,0,0,0,0,0,0,0,0,0,0,0,0,1,0,0,0,1,0,0,0,0,0,0,0,0,0,0,0,0,0,0,0,0,0,0,0,0,0,0,0,0,0,0,0,0,0,0,1,0,1
0,10.1021/acs.nanolett.1c01493,Peoples R China,Hong Kong Univ Sci & Technol,NANO LETTERS,12.262,6/13/2021,28,0.88,"This catalyst has a high Ce content of 8.55 wt % and a high activity with ORR half-wave potentials of 0.88 V in alkaline media and 0.75 V in acidic electrolytes, which are comparable to widely studied Fe-N-C catalysts","Normal,acid and alkaline.",13,0,0,0,C,Ce,N,O,None,None,None,None,0,0,0,1,0,1,0,1,0,0,0,0,0,0,0,0,0,0,0,0,0,0,0,0,0,0,0,0,0,0,0,0,1,0,0,0,0,0,0,0,0,0,0,0,0,0,0,0,0,0,0
0,10.1039/d1nj05907f,Peoples R China,Hangzhou Dianzi Univ,NEW JOURNAL OF CHEMISTRY,3.925,3/15/2022,1,0.85,"As a result, dicyandiamide-regulated electrocatalyst (Co@NC-CNT) with the percentage of mesopores as high as 76.2% delivers enhanced catalytic activity toward the oxygen reduction reaction with a half-wave potential of 0.85 V in 0.1 M KOH, stably retaining 84.9% of the original current, and shows good methanol tolerance in comparison with Pt/C electrocatalysts.","Normal,only alkaline.",13,0,0,0,C,Co,N,None,None,None,None,None,1,0,0,1,0,0,0,1,1,0,0,0,0,0,1,0,0,0,0,0,0,0,0,0,0,0,0,0,0,0,0,0,1,0,0,0,0,0,0,0,0,0,0,0,0,0,0,0,0,0,0
0,10.1016/j.jallcom.2020.153958,Peoples R China,East China Normal Univ,JOURNAL OF ALLOYS AND COMPOUNDS,6.371,3/10/2020,6,0.86,"The Cu6Sn5@N-S-Cs were found to efficiently catalyze oxygen reduction reaction (ORR) in both alkaline and acidic media, with half-wave ORR potential (E-1/2) of 0.86 V in 0.1 M KOH and 0.67 V in 0.1 M HClO4","Normal,acid and alkaline.",13,0,0,1,S,Cu,C,Sn,None,None,None,None,0,0,0,1,0,0,0,1,0,0,1,0,0,0,0,0,1,0,0,0,0,0,0,0,0,0,0,0,0,0,0,0,0,0,0,0,0,0,0,0,0,0,0,0,0,0,0,0,0,0,0
0,10.1021/jacs.9b03561,NY 14853 USA,Cornell Univ,JOURNAL OF THE AMERICAN CHEMICAL SOCIETY,16.383,8/2/2019,122,0.89,"The electrocatalyst exhibits promising electrocatalytic activity for ORR with a half-wave potential of 0.89 V in 0.1 M NaOH, comparable to state-of-the-art Pt/C electrocatalysts","Normal,only alkaline.",13,0,0,0,C,Co,Fe,None,None,None,None,None,1,0,0,0,0,0,0,0,0,1,1,0,1,0,0,1,1,0,0,0,0,0,0,0,0,0,0,0,0,0,0,0,0,0,0,0,0,0,0,0,0,0,0,0,1,0,0,0,0,0,0
0,10.1021/acssuschemeng.9b01615,Peoples R China,Soochow Univ,ACS SUSTAINABLE CHEMISTRY & ENGINEERING,9.224,8/2/2019,8,0.87,"The as-prepared Pd/F, N-doping G-3 catalyst shows a four-electron oxygen reduction pathway with large half-wave potential of 0.87 V and high onset potential of 0.99 V in 0.1 M KOH","Normal,only alkaline.",13,0,1,0,C,N,Pd,F,None,None,None,None,1,0,0,1,0,0,0,0,0,0,0,1,0,0,0,0,0,0,0,0,0,0,0,0,0,0,0,0,0,1,0,0,0,0,0,0,0,0,0,0,0,0,0,0,0,0,0,0,0,0,1
0,10.1038/s41467-020-19599-8,Japan,Grad Univ,NATURE COMMUNICATIONS,17.694,12/17/2020,99,0.91,"Fe-SAC serves as an efficient oxygen reduction catalyst with half-wave potentials of 0.91 and 0.82V (versus reversible hydrogen electrode) in alkaline and acid solutions, respectively","Normal,acid and alkaline.",13,0,0,0,C,Fe,N,None,None,None,None,None,0,0,0,1,0,1,0,0,0,0,0,0,1,0,0,0,0,1,0,0,0,0,0,0,0,0,0,0,0,0,0,0,0,0,0,0,0,0,0,0,0,0,0,0,1,0,0,0,0,0,0
0,10.1002/sstr.202100225,Peoples R China,Chinese Acad Sci,SMALL STRUCTURES,11.343,3/6/2022,8,0.89,"The resultant catalyst displays a high activity for ORR with a half-wave potential of 0.89 V vs reversible hydrogen electrode (RHE) in 0.1 m KOH, which is 50 mV more positive than that of Pt/C","Normal,only alkaline.",13,0,0,0,Fe,Zn,N,O,C,None,None,None,0,0,0,1,0,0,0,0,1,0,0,0,1,0,0,1,1,0,0,0,0,0,0,0,0,0,0,0,0,0,0,0,0,0,0,0,0,0,0,0,0,0,0,0,0,0,0,0,0,0,0
0,10.1016/j.ijhydene.2018.12.103,Peoples R China,Heilongjiang Univ,INTERNATIONAL JOURNAL OF HYDROGEN ENERGY,7.139,2/19/2019,6,0.79,The optimized CoS1.097-C composite nanowire catalyst shows the onset potential of 0.90 V and half-wave potential of 0.79 V with the acquired tafel slope of 57.7 dec(-1) for ORR in 0.1 M KOH,"Normal,only alkaline.",13,0,1,0,C,Co,S,None,None,None,None,None,1,0,0,1,0,0,0,1,1,0,0,0,1,0,0,0,0,0,0,0,0,0,0,0,0,0,0,0,0,0,0,0,0,0,0,0,0,0,0,0,0,0,0,0,0,0,0,0,0,0,1
0,10.1016/j.jallcom.2019.152457,Peoples R China,Huazhong Univ Sci & Technol,JOURNAL OF ALLOYS AND COMPOUNDS,6.371,12/30/2019,18,0.85,"Benefiting from the N, S doped carbon bedframe and the synergistic effect between cobalt sulfide species and carbon substrate, the optimal CoSx/NSCS-800 (obtained at sulfidation temperature of 800 degrees C) exhibits robust and excellent ORR electrocatalytic activity in terms of half-wave potential of 0.85 V in alkaline electrolyte","Normal,only alkaline.",13,0,0,0,C,Co,N,S,None,None,None,None,1,0,1,1,0,0,0,0,1,0,0,0,0,0,0,0,0,0,0,0,0,0,0,0,0,0,0,0,0,0,0,0,1,0,0,0,0,0,0,0,0,0,0,0,0,0,0,0,0,0,0
0,10.3390/catal12080877,Peoples R China,Kunming Univ Sci & Technol,CATALYSTS,4.501,9/4/2022,0,0.75,"The VN/NC/C-3 catalyst was prepared after optimization of the preparation parameters, and the macro/micro structure demonstrates a superior ORR performance in alkaline media with a positive onset potential of 0.85 V and a half-wave potential of 0.75 V, the limiting current density is as high as 4.52 mA center dot cm(-2), and the Tafel slope is only 75.54 mV center dot dec(-1)","Normal,only alkaline.",13,0,1,0,C,N,V,None,None,None,None,None,0,0,0,1,0,0,0,1,0,0,0,0,1,0,0,0,0,0,0,0,0,0,0,0,0,0,0,0,0,0,0,0,0,0,0,0,0,0,0,0,0,0,0,0,0,0,0,0,0,0,1
0,10.3390/catal8060243,Peoples R China,Qingdao Univ Sci & Technol,CATALYSTS,4.501,7/13/2018,4,0.82,"The resultant Fe-N/Fe3C/Fe/C-800 exhibits the highest activity for the ORR with onset and half-wave potentials of 1.00 and 0.82 V in 0.1 M KOH, respectively","Normal,only alkaline.",13,0,1,0,C,Fe,N,S,O,None,None,None,0,0,0,0,0,0,0,0,0,0,0,0,0,0,0,0,0,0,0,0,0,0,0,0,0,0,0,0,0,0,0,0,0,0,0,0,0,0,0,0,0,0,0,0,1,0,0,0,0,0,0
0,10.1002/ejic.202100512,Peoples R China,Beijing Univ Chem Technol,EUROPEAN JOURNAL OF INORGANIC CHEMISTRY,2.551,9/29/2021,2,0.885,"Owing to the atomically dispersed Mn-N-x sites, the large specific surface area and the high content of graphitic-N, the resulting electrocatalyst shows a superior ORR activity with a half-wave potential of 0.885 V and an outstanding electrochemical durability in alkaline electrolyte outperforming commercial Pt/C, and it also exhibits a superior performance for an assembled primary Zn-air battery","Normal,only alkaline.",13,0,0,0,C,Mn,N,None,None,None,None,None,0,0,0,0,0,1,0,1,0,0,0,0,0,0,0,1,1,0,0,0,0,0,0,0,0,0,0,0,0,0,0,0,0,0,0,0,0,0,0,0,0,0,0,0,0,0,0,0,0,0,0
0,10.1039/c9ta01953g,Peoples R China,Harbin Inst Technol,JOURNAL OF MATERIALS CHEMISTRY A,14.511,7/9/2019,47,0.883,"Fe-N-C-800) exhibits prominently enhanced ORR activity with a half-wave potential of 0.883 V in alkaline electrolyte, higher by 32 mV and 72 mV than those derived from individual nitrogen sources, which is also further evaluated in primary Zn-air batteries","Normal,only alkaline.",13,0,0,0,C,N,Fe,None,None,None,None,None,0,0,0,0,0,0,0,0,0,0,0,0,0,0,0,0,0,0,0,0,0,0,0,0,0,0,0,0,0,0,0,0,0,0,0,0,0,0,0,0,0,0,0,0,1,0,0,0,0,0,0
0,10.1002/celc.202101303,India,CSIR Cent Electrochem Res Inst CECRI,CHEMELECTROCHEM,4.782,2/17/2022,4,0.8,"Moreover, bifunctional activity (Delta E=E-OER@10 mA cm(-2) - ORR@E-1/2) of 8Co-8Ni-MnO2 demonstrated 0.97 V, indicates an excellent activity in alkaline electrolyte solution.","Normal,only alkaline.",13,0,0,0,Mn,O,Co,Ni,None,None,None,None,0,0,0,1,0,0,0,0,0,0,0,0,0,0,0,0,0,0,0,0,0,0,0,0,0,0,0,0,0,0,0,0,0,0,0,0,0,0,0,0,0,0,0,0,0,0,0,0,0,0,1
0,10.1021/acscatal.0c04966,Peoples R China,Cent South Univ,ACS CATALYSIS,13.7,6/19/2021,37,0.91,"Thus, the obtained FeN4-PN exhibits a great performance for ORR in 0.1 M KOH with a remarkable half-wave potential of 0.91 V versus reversible hydrogen electrode, as well as a Tafel slope of 58 mV decade(-1)","Normal,only alkaline.",13,0,0,0,Fe,N,C,None,None,None,None,None,0,0,0,1,0,1,0,0,0,0,0,0,0,0,0,0,0,0,0,0,0,0,0,0,0,0,0,0,0,0,0,0,0,0,0,0,0,0,0,0,0,0,0,0,0,0,0,0,0,0,0
0,10.1088/1361-6528/aa9406,Peoples R China,Xi An Jiao Tong Univ,NANOTECHNOLOGY,3.953,12/1/2017,10,0.83,The optimized nitrogen-doped mesoporous electrocatalyst show an onset potential (E-onset) of 0.95 V (versus reversible hydrogen electrode (RHE)) and half-wave potential (E-1/2) of 0.83 V (versus RHE) in 0.1 M KOH,"Normal,only alkaline.",13,0,1,0,C,N,None,None,None,None,None,None,0,0,0,1,0,0,0,1,0,0,0,0,0,1,0,0,0,1,0,0,0,0,0,0,0,0,0,0,0,0,0,0,0,0,0,0,0,0,0,0,0,0,0,0,0,0,0,0,0,0,1
0,10.1021/acsaem.2c00863,Peoples R China,Tianjin Univ Technol,ACS APPLIED ENERGY MATERIALS,6.959,7/10/2022,0,0.83,"Compared with SmMn2O5, Sm0.7La0.3Mn2O5 has a higher half-wave potential (0.83 V vs reversible hydrogen electrode), which exhibits excellent ORR electrocatalytic activity in alkaline media","Normal,only alkaline.",13,0,0,0,La,Mn,O,Sm,None,None,None,None,0,0,0,1,0,0,0,0,0,0,0,0,0,0,0,0,0,0,0,0,0,0,0,0,0,0,0,0,0,0,0,0,0,0,0,0,0,0,0,0,0,1,0,0,1,0,0,0,0,0,0
0,10.1007/s40843-021-1775-2,Peoples R China,Henan Normal Univ,SCIENCE CHINA-MATERIALS,8.64,10/7/2021,10,0.83,"The as-synthesized catalyst features impressive ORR activity in 0.1 mol L-1 KOH (E-1/2 = 0.83 V) and 0.5 mol L-1 H2SO4 (E-1/2 = 0.73 V), satisfactory cycling stability and methanol resistance comparable to those of the benchmark Pt/C catalyst (E-1/2 = 0.80 V in 0.1 mol L-1 KOH, E-1/2 = 0.75 V in 0.5 mol L-1 H2SO4)","Normal,acid and alkaline.",13,0,1,1,C,Zn,Co,N,None,None,None,None,1,1,1,1,0,0,0,1,0,0,0,0,0,0,0,0,0,0,0,0,0,0,0,0,0,0,0,0,0,1,0,0,1,0,0,0,0,0,0,0,0,1,0,0,0,0,0,0,0,0,0
0,10.1016/j.jcis.2019.11.079,Peoples R China,Cent S Univ,JOURNAL OF COLLOID AND INTERFACE SCIENCE,9.965,2/5/2020,17,0.85,The as-made sample not only showed efficient catalytic activity towards ORR in alkaline media with a half wave potential (E-1/2) of 0.85 V (vs,"Normal,only alkaline.",13,0,0,0,C,Co,N,O,None,None,None,None,1,0,0,1,0,0,0,1,0,1,0,0,0,0,0,0,0,0,0,0,0,0,0,0,0,0,0,0,0,0,0,0,0,0,0,0,0,0,1,0,0,0,0,0,1,0,0,0,0,0,0
0,10.1016/j.materresbull.2020.111014,Peoples R China,Shenzhen Univ,MATERIALS RESEARCH BULLETIN,5.6,12/4/2020,2,0.8,"The catalysts show appreciable ORR performances in O-2 saturated 0.1 M KOH, with Fe3ZnC and Co3ZnC exhibit the most positive onset potential (0.92 V) and half-wave potential (0.8 V)","Normal,only alkaline.",13,0,1,0,C,Co,Fe,Zn,None,None,None,None,0,0,0,1,0,0,0,0,0,0,0,0,0,0,0,0,0,0,0,0,0,0,0,0,0,0,0,0,0,0,0,0,0,0,0,0,0,0,0,0,0,0,0,0,0,0,0,0,0,0,1
0,10.1088/1361-6528/ab674c,Peoples R China,China Univ Petr,NANOTECHNOLOGY,3.953,4/22/2020,7,0.89,"With high specific surface areas of 1526 m(2) g(-1), the as-prepared Fe-N-C materials show the half-wave potential of 0.89 V and 0.79 V in 0.1 M KOH and 0.5 M H2SO4, respectively","Normal,acid and alkaline.",13,0,0,0,C,N,Fe,None,None,None,None,None,0,0,0,0,0,0,0,1,0,0,0,0,0,0,0,0,0,0,0,0,0,0,0,0,0,0,0,0,0,0,0,0,0,0,0,0,0,0,0,0,0,0,0,0,0,0,0,0,0,0,0
0,10.1039/c6ta08363c,Peoples R China,Chinese Acad Sci,JOURNAL OF MATERIALS CHEMISTRY A,14.511,1/1/2016,118,0.82,The obtained FeP@NPCs exhibited outstanding catalytic activities and durabilities toward both the ORR and OER with a potential gap of 0.74 V between the half-wave potential for the ORR and the OER potential at a current density of 10 mA cm(-2) in alkaline electrolytes.,"Normal,only alkaline.",13,0,0,0,C,Fe,P,N,None,None,None,None,0,0,1,0,0,0,0,1,0,0,0,0,0,0,0,0,0,0,0,0,0,0,0,0,0,0,0,0,0,0,0,0,0,0,0,0,0,0,0,0,0,0,0,0,1,0,0,0,0,0,0
0,10.1016/j.apcatb.2014.08.033,NM 87131 USA,Univ New Mexico,APPLIED CATALYSIS B-ENVIRONMENTAL,24.319,2/1/2015,153,0.84,"The resulting catalysts are stable in alkaline media under experimental conditions and have high hi-functional electrocatalytic activity-both for the oxygen reduction reactions (ORR) and oxygen evolution reactions (OER), From this series of catalysts, the most active catalyst for ORR is the 50 wt% MnO2/CNT catalyst with a half-wave potential of 0.84V at the current density of -2.1 mA cm(-2) and an onset at 0.98V versus RHE","Normal,only alkaline.",13,0,1,0,Mn,O,C,None,None,None,None,None,0,0,0,1,0,0,0,0,0,0,0,1,0,0,0,0,0,0,0,0,0,0,0,0,0,0,0,0,0,0,0,0,1,0,0,0,0,0,0,1,0,0,0,0,0,0,0,0,0,0,1
0,10.1016/j.jpowsour.2018.12.076,Peoples R China,Tianjin Polytech Univ,JOURNAL OF POWER SOURCES,9.794,2/15/2019,32,0.833,These characteristics make it exhibit an outstanding alkaline electrocatalytic oxygen reduction reaction (ORR) activity (half wave potential of 0.833 V vs reversible hydrogen electrode and current density of 5.48 mA cm(-2)),"Normal,only alkaline.",13,0,0,0,C,F,N,None,None,None,None,None,0,0,0,1,0,0,0,1,0,0,0,0,1,0,0,0,0,0,0,0,0,0,0,0,0,0,0,0,0,0,0,0,1,0,0,0,0,0,0,0,0,0,0,0,0,0,0,0,0,0,0
0,10.1016/j.carbon.2018.09.080,Peoples R China,Sun Yat Sen Univ,CARBON,11.307,12/28/2018,40,0.82,"Remarkably, the potential difference of OER and ORR (Delta E= E-j=10 - E-1/2) is as low as 0.81 V in 0.1 M KOH, indicating the Co-N-PCN outperforms most of the previously reported bifunctional electrocatalysts","Normal,only alkaline.",13,0,0,0,C,N,Co,None,None,None,None,None,0,0,1,1,0,0,0,1,0,0,0,0,0,1,0,0,0,1,0,0,0,0,0,0,0,0,0,0,0,1,0,0,0,0,0,0,0,0,0,0,0,0,0,0,0,0,0,0,0,0,0
0,10.1016/j.jelechem.2020.114542,Peoples R China,Jiangsu Univ,JOURNAL OF ELECTROANALYTICAL CHEMISTRY,4.598,1/7/2021,7,0.82,"These characteristics endow the as-prepared electrocatalysts with high catalytic activity (E-1/2 = 0.82 V and JL = 5.96 mA cm(-2)) as well as outstanding long-term stability (current retention of 91.2% after 50,000 s) and methanol tolerance in alkaline media","Normal,only alkaline.",13,1,1,0,C,N,None,None,None,None,None,None,0,0,0,1,0,0,0,1,0,0,0,0,0,0,1,0,0,0,0,0,0,0,0,0,0,0,0,0,0,0,0,0,0,0,0,0,0,0,0,0,0,0,0,0,0,0,0,0,0,0,0
0,10.1021/acs.chemmater.9b02801,NY 14853 USA,Cornell Univ,CHEMISTRY OF MATERIALS,10.508,12/13/2019,10,0.86,"MnCo2O3/C achieved a high ORR activity with a half-wave potential of 0.86 V in 1 M KOH, which was ascribed to the microstructure and the synergistic effects between Mn and Co, serving as co-active sites for the ORR.","Normal,only alkaline.",13,0,0,0,Co,C,Mn,O,None,None,None,None,0,0,0,0,0,0,0,1,1,0,0,0,0,0,0,0,0,0,0,0,0,1,0,0,0,0,0,0,0,0,0,0,0,0,0,0,0,0,0,0,0,0,0,0,0,0,0,0,0,0,0
0,10.1021/acsami.9b22577,Peoples R China,South China Univ Technol,ACS APPLIED MATERIALS & INTERFACES,10.383,4/30/2020,55,0.86,"Our optimal sample achieved half-wave potentials in alkaline and acid media of up to 0.86 and 0.79 V (vs reversible hydrogen electrode (RHE)), respectively, values 20 mV higher than a commercial Pt/C catalyst in an alkaline medium and only 60 mV lower than Pt/C in an acidic medium","Normal,acid and alkaline.",13,0,0,1,C,Fe,N,None,None,None,None,None,0,0,1,1,0,0,0,1,0,0,0,0,0,0,0,1,0,0,0,0,0,0,0,0,0,0,0,0,0,0,1,0,0,0,0,0,0,0,0,0,0,0,0,0,0,0,0,0,0,0,0
0,10.1021/acsenergylett.7b01188,Peoples R China,Nanchang Univ,ACS ENERGY LETTERS,23.991,12/28/2018,187,0.838,"The as-prepared FeBNC can serve as efficient electrocatalysts for ORR in an alkaline medium with a half-wave potential of 0.838 V vs RHE, comparable to that of the state-of-the-art porous carbon catalysts and the benchmark system Pt/C","Normal,only alkaline.",13,0,0,0,B,C,Fe,N,None,None,None,None,0,0,0,0,0,1,0,1,0,0,0,0,0,0,0,0,0,0,0,0,0,0,0,0,0,0,0,0,0,0,0,0,0,0,0,0,0,0,0,0,0,0,0,0,0,0,0,0,0,0,0
0,10.1016/j.jechem.2020.11.036,Peoples R China,Soochow Univ,JOURNAL OF ENERGY CHEMISTRY,13.599,5/21/2021,18,0.89,"Benefiting from abundant Fe-N-4 active sites, enhanced mass and charge transfer, the as-prepared L-FeNC manifested a half-wave potential of 0.89 V for oxygen reduction reaction (ORR) in 0.1 M KOH","Normal,only alkaline.",13,0,0,0,C,Fe,N,None,None,None,None,None,0,0,1,0,0,1,0,0,0,0,0,0,0,0,0,0,0,0,0,0,0,0,0,0,0,0,0,0,0,0,0,0,0,0,0,0,0,0,0,0,0,0,0,0,0,0,0,0,0,0,0
0,10.1039/d1se00994j,Peoples R China,Guilin Univ Elect Technol,SUSTAINABLE ENERGY & FUELS,6.813,10/3/2021,1,0.92,"Due to the presence of Fe nanoparticles and Fe3C species as well as the construction of the unique structure and the full exposure of active sites, 5Fe-DPC exhibits a high onset potential of 1.01 V and a decent half-wave potential of 0.92 V under alkaline conditions, much better than that of the commercial 40 wt% Pt/C catalyst","Normal,only alkaline.",13,1,1,0,C,Fe,N,None,None,None,None,None,1,0,0,0,0,0,0,1,0,0,0,0,0,0,0,1,0,0,0,0,0,0,0,0,0,0,0,0,0,0,0,0,0,0,0,0,0,0,0,0,0,0,0,0,0,0,0,0,0,0,1
0,10.1021/acsami.1c02570,Peoples R China,Beijing Inst Technol,ACS APPLIED MATERIALS & INTERFACES,10.383,8/8/2021,3,0.82,"The catalyst shows outstanding electrochemical activity toward the oxygen reduction reaction including a half-wave potential of 0.82 V and superior tolerance against methanol as well as high stability in an alkaline medium, and its oxygen evolution reaction activity also surpasses a RuO2 catalyst","Normal,only alkaline.",13,0,0,0,O,Fe,Co,Ni,C,None,None,None,1,0,0,0,0,0,0,1,0,0,0,0,1,0,0,1,1,0,0,0,0,0,0,0,0,0,0,0,0,0,0,0,0,0,0,0,0,0,0,0,0,0,0,0,0,0,0,0,0,0,0
0,10.1021/acs.jpcc.1c08470,Peoples R China,Wuhan Univ,JOURNAL OF PHYSICAL CHEMISTRY C,4.177,12/11/2021,2,0.9,"Specifically, NPMC-FeZn exhibits half-wave potentials (E-1/2) of 0.90 Vin 0.1 M KOH (up to 53 mV superior to the Pt/C) as well as the high four-electron selectivity","Normal,only alkaline.",13,0,0,0,C,Fe,N,Zn,None,None,None,None,1,0,0,1,0,0,0,0,0,1,0,0,0,0,0,0,0,0,0,0,0,0,0,0,0,0,0,0,0,0,0,0,0,0,0,0,0,0,0,0,0,0,0,0,0,0,0,0,0,0,0
0,10.1016/j.cej.2022.134617,Peoples R China,Beijing Univ Chem Technol,CHEMICAL ENGINEERING JOURNAL,16.744,4/16/2022,1,0.88,"There exists a strain-dependent ORR activity exceeding state-of-the-art Pt/C in alkaline medium, with the half-wave potential reaching 0.88 V (vs RHE)","Normal,only alkaline.",13,0,0,0,C,Cl,N,Zn,None,None,None,None,0,0,0,1,0,0,0,0,0,0,0,0,1,1,0,0,0,1,0,0,0,0,0,0,0,0,0,0,0,0,0,0,1,0,0,0,0,0,0,0,0,0,0,0,0,0,0,0,0,0,0
0,10.1002/adma.202107103,Peoples R China,Univ Sci & Technol China,ADVANCED MATERIALS,32.086,10/21/2021,12,0.9,"Herein, a carbon catalyst with calcium (Ca) single atom coordinated with N and O is reported, which displays exceptional ORR activities in both acidic condition (E-1/2 = 0.77 V, 0.1 m HClO4) and alkaline condition (E-1/2 = 0.90 V, 0.1 m KOH)","Normal,acid and alkaline.",13,0,0,1,C,Ca,N,O,None,None,None,None,0,0,0,0,0,1,0,0,0,0,0,0,0,0,0,0,0,0,0,0,0,0,0,0,0,0,0,0,0,0,0,0,0,0,0,0,0,0,0,0,0,0,0,0,0,0,0,0,0,0,0
0,10.1021/acs.inorgchem.0c01879,India,Inst Nano Sci & Technol,INORGANIC CHEMISTRY,5.436,11/19/2020,7,0.89,"The resulting Fe-N/C-(H,C-P) electrocatalyst shows a very high ORR onset (E-onset) and half-wave potential (E-1/2) of 1.05 and 0.89 V (vs reversible hydrogen electrode), respectively, outperforming the commercial Pt/C catalyst in alkaline medium","Normal,only alkaline.",13,1,1,0,C,Fe,N,None,None,None,None,None,0,1,0,1,0,0,0,0,0,0,0,0,0,0,0,0,0,0,0,0,0,0,0,0,0,0,0,0,0,0,0,0,0,0,0,0,0,0,0,0,0,0,0,0,0,0,0,0,0,0,1
0,10.1002/celc.201800479,Peoples R China,Beijing Univ Chem Technol,CHEMELECTROCHEM,4.782,12/28/2018,7,0.96,"The Fe-bpdc-C3N4-CA catalyst calcined at 800 degrees C exhibits the highest oxygen reduction reaction activity with the initial reduction potential and half-wave potential reaching 1.09 and 0.96V, respectively, versus RHE in 0.1M KOH","Normal,only alkaline.",13,1,1,0,C,Fe,N,None,None,None,None,None,0,1,0,1,0,0,0,1,1,0,0,0,1,0,0,1,1,0,0,0,0,0,0,0,0,0,0,0,0,0,1,0,0,0,0,0,0,0,0,0,0,0,0,0,0,0,0,0,0,0,0
0,10.1016/j.cej.2022.137112,Peoples R China,Beijing Univ Chem Technol,CHEMICAL ENGINEERING JOURNAL,16.744,6/26/2022,2,0.882,"The as-synthesized FeCu-NC exhibits a half-wave potential of 0.882 V, which is nearly 40 mV superior to Pt/C catalyst and 24 mV better than Fe-NC SAC in alkaline medium","Normal,only alkaline.",13,0,0,0,C,Cu,Fe,N,None,None,None,None,0,0,0,0,0,1,0,0,0,0,0,0,0,0,0,0,0,0,0,1,0,0,0,0,0,0,0,0,0,0,0,0,0,0,0,0,0,0,0,0,0,0,0,0,0,0,0,0,0,0,0
