Repository: ruiding-uchicago/InCrEDible-MaT-GO

# InCrEDible-MaT
Code/Database of &lt;Obtaining Material Design Insights of Electrocatalysts for Hydrogen Energy by a Novel Approach: Data Science Workflow based on the Internet >
Python version: 3.9.12
Package versions in package_version.txt

File: Train Models and Blackbox Intepretation/R/All pH/ORR/ORR.csv (part 8 of 15)
TEST,DOI,Country,Facility,Journal_Name,IF,Indexed_Date,Cited_Time,HWP,Remark_Sentence,Bug_Note,PH,Irregular_Abnormal_Value,Irregular_Multiple_Value,Irregular_Multiple_Keywords,Element_1,Element_2,Element_3,Element_4,Element_5,Element_6,Element_7,Element_8,Judge_Nanoparticles,Judge_3D,Judge_2D,Judge_1D,Judge_Urchin,Judge_SAC,Judge_QD,Judge_Hollow,Judge_Core_Shell,Judge_Template,Judge_alloy,Judge_Functionalized,Judge_heterostructures,Judge_Polymer_Complex_Chelate,Judge_Biomass_Slag,Judge_MOF,Judge_COF,Judge_Conductive_Polymer,Judge_Polymetal,Judge_Hydroxide_Oxyhydroxide,Judge_oxalate,Judge_Spinel,Judge_Perovskite,Judge_Pyrochlore,Judge_Prussian_Blue,Judge_Amorphous,Judge_Ultrasound,Judge_Plasma,Judge_Graphdiyne,Judge_Graphene,Judge_c3n4,Judge_MXene,Judge_CNT,Judge_IL,Judge_Organic_Inorganic,Judge_Steel,Judge_Carbon_Cloth,Judge_Film,Judge_Molten,Judge_Co_Precipitation,Judge_Electrospin,Judge_Hydrothermal,Judge_Microwave,Judge_Spray,Judge_Phys_Chem_Deposition,Judge_Light_Deposition,Judge_Electrochemical_Deposition,Judge_Electrochemical_Corrosion,Judge_Etching,Judge_Sol_Gel,Warning_Onset
0,10.1021/acsanm.8b00235,Peoples R China,Capital Normal Univ,ACS APPLIED NANO MATERIALS,6.14,3/28/2019,34,0.75,"Among the as-prepared catalysts, the Fe-N codoped carbon-800 after treatment with acid (Fe-N-C-800-acid) and the Fe-N-C-900 catalyst possessed excellent activity with onset potentials of 0.93 and 0.92 V, respectively, and basically identical half-wave potentials of 0.75 V as well as a higher current density of 4.3 and 2.7 mA cm(-2) at -0.56 V (vs RHE) through selective four-electron transfer kinetics (n = 3.5 and 3.7, respectively)","Normal,only acid.",13,1,1,1,C,N,Fe,None,None,None,None,None,0,0,0,0,0,0,0,1,0,0,0,0,0,0,0,0,0,0,0,0,0,0,0,0,0,0,0,0,0,0,0,0,0,0,0,0,0,0,0,0,0,0,0,0,0,0,0,0,1,0,1
0,10.1016/j.jcis.2022.02.080,Peoples R China,Changzhou Inst Technol,JOURNAL OF COLLOID AND INTERFACE SCIENCE,9.965,5/26/2022,1,0.91,"As a result, the ORR performance was obviously improved with lower half-wave potential (E1/2 = 0.91 V) in alkaline media","Normal,only alkaline.",13,0,0,0,C,Fe,Ni,N,None,None,None,None,0,1,0,0,0,1,0,0,0,0,0,0,0,0,0,1,1,0,0,0,0,0,0,0,0,0,0,0,0,0,0,0,0,0,0,0,0,0,0,0,0,0,0,0,1,0,0,0,0,0,0
0,10.1039/d2ta03744k,Peoples R China,Shenzhen Univ,JOURNAL OF MATERIALS CHEMISTRY A,14.511,8/18/2022,0,0.875,"The electrocatalyst displays a more positive onset potential of 0.97 V-RHE (RHE: versus the reversible hydrogen electrode) and half-wave potential of 0.875 V-RHE under alkaline conditions, superior to commercial Pt/C","Normal,only alkaline.",13,0,1,0,C,Co,Fe,N,None,None,None,None,0,1,0,1,0,0,0,1,0,0,0,0,1,0,0,0,0,0,0,0,0,0,0,0,0,0,0,0,0,0,0,0,1,0,0,0,0,0,0,0,1,0,0,0,0,0,0,0,0,0,1
0,10.1016/j.jcat.2020.01.026,Peoples R China,Wuhan Univ Technol,JOURNAL OF CATALYSIS,8.047,3/26/2020,22,0.81,"Interestingly, linear Sweep Voltammetry (LSV) data present that, under alkaline conditions, IrP2@PC also possesses a half-wave potential of 0.81 V, extremely close to commercial Pt/C catalysts, indicating that the catalyst also possesses outstanding ORR performance","Normal,only alkaline.",13,0,0,0,C,Ir,P,None,None,None,None,None,0,0,0,1,0,0,0,0,0,0,0,0,0,0,0,0,0,0,0,0,0,0,0,0,0,0,0,0,0,0,0,0,0,0,0,0,0,0,0,0,0,0,0,0,0,0,0,0,0,0,0
0,10.1016/j.electacta.2019.06.081,Peoples R China,Guangxi Univ,ELECTROCHIMICA ACTA,7.336,8/26/2019,40,0.85,"Electrochemical measurements demonstrate that the NS/C not only exhibits outstanding specific capacitance of 800 F/g in 6.0 M KOH and 710 F/g in 1.0MH(2)SO(4), but also displays excellent catalytic performance for oxygen reduction reaction (ORR) with the onset potential at 1.01 V vs RHE and the half-wave potential at 0.85 V vs RHE in 0.1M KOH, outperforming the activity of carbon materials previously reported","Normal,only alkaline.",13,1,1,1,C,N,S,None,None,None,None,None,1,0,0,0,0,0,0,0,0,1,0,0,1,1,0,0,0,0,0,0,0,0,0,0,0,0,0,0,0,0,0,0,0,0,0,0,0,0,0,0,0,0,0,0,0,0,0,0,0,0,1
0,10.1016/j.cej.2020.127345,Peoples R China,Hebei Agr Univ,CHEMICAL ENGINEERING JOURNAL,16.744,11/11/2021,12,0.865,"Owing to the high density of the active sites and the two-dimensional (2-D) nanosheet structure, the as-prepared A-Fe-NC elec-trocatalyst delivers excellent ORR performance with a positive half-wave potential of 0.865 V in alkaline solu-tion, which is superior to that of Pt/C (0.82 V vs RHE)","Normal,only alkaline.",13,0,1,0,C,Fe,N,O,Ru,Zn,None,None,0,0,1,1,0,1,0,0,0,0,0,0,1,0,0,0,0,0,0,0,0,0,0,0,0,0,0,0,0,0,0,0,0,0,0,0,0,0,0,0,0,0,0,0,0,0,0,0,0,0,0
0,10.1039/c8ta00439k,Peoples R China,Shanghai Univ,JOURNAL OF MATERIALS CHEMISTRY A,14.511,12/28/2018,86,0.83,"The resulting Co/N-BCNTs electrocatalyst exhibits a better oxygen reduction reaction (ORR) activity than the other two catalysts, with a half-wave potential of 0.83 V (versus the reversible hydrogen electrode) in alkaline solutions, which is superior to that of a commercial Pt/C catalyst","Normal,only alkaline.",13,0,0,0,C,Co,N,None,None,None,None,None,1,1,1,1,0,0,0,0,1,0,0,0,0,0,0,1,0,0,0,0,0,0,0,0,0,0,0,0,0,0,1,0,1,0,0,0,0,0,0,0,0,0,0,0,0,0,0,0,0,0,0
0,10.1039/d0nr00511h,Peoples R China,Wenzhou Univ,NANOSCALE,8.307,7/24/2020,19,0.82,"As expected, it exhibited high-activity ORR performance in an alkaline medium with a half-wave potential of 0.82 Vvs.RHE and the diffusion-limited current density is 5.11 mV cm(-2)","Normal,only alkaline.",13,0,0,0,C,Co,N,None,None,None,None,None,1,0,0,0,0,0,0,1,0,1,0,1,0,0,0,1,0,0,0,0,0,0,0,0,0,0,0,0,0,0,0,0,0,0,0,0,0,0,0,0,0,0,0,0,0,0,0,0,0,0,0
0,10.1039/d1ta09183b,Peoples R China,Chinese Acad Sci,JOURNAL OF MATERIALS CHEMISTRY A,14.511,1/28/2022,4,0.94,The resultant Mn-N-C catalyst delivers a half-wave potential of 0.80 V in 0.1 M HClO4 solution and 0.94 V in 0.1 M KOH solution; excellent stability was also achieved,"Normal,acid and alkaline.",13,0,0,0,C,Mn,N,None,None,None,None,None,0,0,0,0,0,1,0,1,0,0,0,0,0,0,0,1,1,0,0,0,0,0,0,0,0,0,0,0,0,0,0,0,0,0,0,0,0,0,0,0,0,0,0,0,0,0,0,0,0,0,0
0,10.1039/c9qm00565j,Peoples R China,CAF,MATERIALS CHEMISTRY FRONTIERS,8.683,3/31/2020,3,0.818,"reversible hydrogen electrode) for onset potential and 0.818 V for half-wave potential), a 4e pathway (3.73-3.91), and long-term stability (93.5% retention over 100 h) in an alkaline medium","Normal,only alkaline.",13,0,0,0,C,N,None,None,None,None,None,None,1,0,0,1,0,0,0,1,0,0,0,0,0,0,0,0,0,0,0,0,0,0,0,0,0,0,0,0,0,0,0,0,0,0,0,0,0,0,0,0,0,0,0,0,0,0,0,0,0,0,1
0,10.1016/j.apcatb.2016.01.063,Peoples R China,Guangdong Inst Ecoenvironm & Soil Sci,APPLIED CATALYSIS B-ENVIRONMENTAL,24.319,4/20/2016,64,0.85,"The prepared CNFs exhibit excellent ORR activity (half wave potential of 0.85 V and on-set potential of 0.98 V vs RHE), superior to that of the Pt/C catalyst and most reported metal-free carbon catalysts in alkaline conditions","Normal,only alkaline.",13,0,1,0,C,N,S,None,None,None,None,None,0,0,0,1,0,0,0,1,0,0,0,0,1,0,1,0,0,0,0,0,0,0,0,0,0,0,0,0,0,0,0,0,1,0,0,0,0,0,0,0,0,0,0,0,0,0,0,0,0,0,1
0,10.1039/d1ta01414e,South Korea,Chonnam Natl Univ,JOURNAL OF MATERIALS CHEMISTRY A,14.511,4/1/2021,10,0.864,"Consequently, the PANRGO-700 catalyst exhibits a high ORR catalytic activity compared to Pt/C by displaying a higher half-wave potential and kinetic current density of 0.864 V and 32.6 mA cm(-2), respectively, in 0.1 M KOH","Normal,only alkaline.",13,0,0,0,C,N,O,None,None,None,None,None,0,0,0,1,0,0,0,1,0,1,0,0,0,0,0,0,0,0,0,0,0,0,0,0,0,0,0,0,0,1,0,0,0,0,0,0,0,0,0,0,0,0,0,0,0,0,0,0,0,0,0
0,10.1016/j.nanoen.2014.11.008,Peoples R China,Univ Sci & Technol China,NANO ENERGY,19.069,1/1/2015,332,0.8,"Such N-CNF aerogel shows superior ORR activity (half-wave potential of 0.80 V versus reversible hydrogen electrode) and high selectivity (electron-transfer number of 3.97 at 0.8 V), and excellent electrochemical stability (only 20 mV negative shift of half-wave potential after 10,000 potential cycles) in alkaline media","Normal,only alkaline.",13,1,1,0,N,C,None,None,None,None,None,None,0,1,0,1,0,0,0,1,0,0,0,0,0,0,1,0,0,0,0,0,0,0,0,0,0,0,0,0,0,1,0,0,1,0,0,0,0,0,0,0,0,0,0,0,1,0,0,0,0,0,0
0,10.1039/c9nr01639b,Peoples R China,Shanghai Jiao Tong Univ,NANOSCALE,8.307,6/20/2019,29,0.827,"As ORR electrocatalysts in an alkaline medium (0.1 M KOH), Fe/NPCFs display a positive half-wave potential of 0.827 V (vs","Normal,only alkaline.",13,0,0,1,Fe,N,C,None,None,None,None,None,0,0,0,0,0,0,0,1,0,0,0,0,0,1,0,0,0,1,0,0,0,0,0,0,0,0,0,0,0,0,0,0,0,0,0,0,0,0,0,0,0,0,0,0,1,0,0,0,0,0,0
0,10.1021/jacs.1c01096,TX 79968 USA,Univ Texas El Paso,JOURNAL OF THE AMERICAN CHEMICAL SOCIETY,16.383,3/27/2021,47,0.95,"The MOF catalyst surpassed the ORR performance of Pt/C, exhibiting an onset potential of 1.06 V vs RHE, a half-wave potential of 0.95 V vs RHE, and a higher electrochemical stability (Delta E-1/2 = 30 mV) after 1000 ORR cycles in 0.1 M NaOH","Normal,only alkaline.",13,1,1,0,Co,Cu,O,C,N,None,None,None,0,0,0,0,0,0,0,1,0,0,0,0,0,0,0,1,1,0,0,0,0,0,0,0,0,0,0,0,0,0,0,0,0,0,0,0,0,0,0,0,0,1,0,0,0,0,0,0,0,0,1
0,10.1039/d0cp00109k,Peoples R China,Chinese Acad Sci,PHYSICAL CHEMISTRY CHEMICAL PHYSICS,3.945,5/1/2020,9,0.85,"A-FeNC displays excellent activity and long-term stability for the ORR in alkaline media, and shows a greater half-wave potential (0.85 V) and faster kinetics toward four-electron ORR as compared to those of 20 wt% Pt/C (0.83 V)","Normal,only alkaline.",13,0,1,0,C,Fe,N,None,None,None,None,None,1,0,0,0,0,1,0,0,0,0,0,0,0,0,0,0,0,0,0,0,0,0,0,0,0,0,0,0,0,0,0,0,0,0,0,0,0,0,1,0,0,0,0,0,0,0,0,0,0,0,0
0,10.1088/1361-6528/aa6ec3,Peoples R China,Xi An Jiao Tong Univ,NANOTECHNOLOGY,3.953,5/31/2017,12,0.82,"The modification of Fe-incorporated nitrogen-rich-carbons (Fe-CNx) on CNTs lowers the ORR half-wave-potential by similar to 190 mV, giving this catalyst with an onset ORR potential of 0.95 V (versus reversible hydrogen electrode (RHE)), a half-wave potential of 0.82 V (versus RHE), and the limiting current density of 5.39 mA cm(-2) in 0.1 M KOH","Normal,only alkaline.",13,0,1,0,C,Fe,N,None,None,None,None,None,0,0,0,1,0,0,0,0,0,0,0,0,0,1,0,0,0,0,0,0,0,0,0,0,0,0,0,0,0,0,0,0,1,0,0,0,0,0,0,0,0,0,0,0,0,0,0,0,0,0,0
0,10.1016/j.ijhydene.2021.12.020,VA 23284 USA,Virginia Commonwealth Univ,INTERNATIONAL JOURNAL OF HYDROGEN ENERGY,7.139,2/14/2022,7,0.83,"The Fe@SNDC-950 with high surface area, optimum N content of about 5 at % and high amount of pyridinic and graphitic N displayed an onset potential and half-wave potential of 0.98 and 0.83 V vs RHE, respectively, in 0.1 M KOH solution","Normal,only alkaline.",13,0,1,0,C,Fe,N,S,None,None,None,None,0,0,0,1,0,0,0,1,0,0,0,0,0,0,0,0,0,0,0,0,0,0,0,0,0,0,0,0,0,0,0,0,0,0,0,0,0,0,0,0,0,0,0,0,0,0,0,0,0,0,1
0,10.1038/ncomms5973,Germany,Max Planck Inst Polymer Res,NATURE COMMUNICATIONS,17.694,9/17/2014,847,0.85,"Accordingly, the prepared catalysts show the highest oxygen reduction reaction activity (half-wave potential of 0.85V versus reversible hydrogen electrode with a low loading of 0.1 mgcm(-2)) in alkaline media among all reported metal-free catalysts","Normal,only alkaline.",13,0,0,0,C,N,Si,O,None,None,None,None,0,0,0,1,0,0,0,1,0,1,0,0,0,1,0,0,0,0,0,0,0,0,0,0,0,0,0,0,0,0,0,0,0,0,0,0,0,0,0,0,0,0,0,0,0,0,0,0,0,0,0
0,10.1002/asia.202000913,Peoples R China,East China Normal Univ,CHEMISTRY-AN ASIAN JOURNAL,4.839,10/19/2020,1,0.9,"In alkaline electrolyte, the Co/MnO@N-C presents the outstanding oxygen evolution reaction (OER) performance comparable to the commercial RuO(2)catalyst and the exceedingly good oxygen reduction reaction (ORR) activity with positive half-wave potential of 0.90 V vs","Normal,only alkaline.",13,0,0,0,C,N,Mn,Co,O,None,None,None,1,1,0,1,0,0,0,1,0,0,0,0,1,0,0,0,0,0,0,0,0,0,0,0,0,0,0,0,0,1,0,0,1,0,0,0,0,0,0,0,0,1,0,0,0,0,0,0,0,0,0
0,10.3390/catal11050623,Peoples R China,North Minzu Univ,CATALYSTS,4.501,6/1/2021,2,0.84,"Towards an oxygen reduction reaction (ORR) in 0.1 M KOH, the as-prepared MA/EDTAFeNa-HT2 delivered onset (E-onset) and half-wave (E-1/2) potentials of 0.97 and 0.84 V vs","Normal,only alkaline.",13,0,1,0,Fe,N,C,Na,None,None,None,None,0,1,0,1,0,0,0,0,0,0,0,0,0,0,0,0,0,0,0,0,0,0,0,0,0,0,0,0,0,0,0,0,0,0,0,0,0,0,0,0,0,0,0,0,0,0,0,0,1,0,1
0,10.1149/1945-7111/aba4df,Peoples R China,Xiangtan Univ,JOURNAL OF THE ELECTROCHEMICAL SOCIETY,4.386,8/14/2020,4,0.845,"Compared to the commercial Pt/C catalyst, the NDC-900 catalyst exhibits a higher ORR activity in alkaline media as evidenced by the higher onset potential (E-o, 0.986 vs 0.964 V), higher half-wave potential (E-1/2, 0.845 vs 0.815 V), and higher current density at 0.92 V (J(@0.92), 0.251 vs 0.141 mA cm(-2))","Normal,only alkaline.",13,1,1,0,N,C,None,None,None,None,None,None,0,0,0,0,0,0,0,0,0,0,0,0,0,0,0,0,0,0,0,0,0,0,0,0,0,0,0,0,0,0,0,0,0,0,0,0,0,0,0,0,0,0,0,0,0,0,0,0,0,0,1
0,10.1002/adfm.202009197,Peoples R China,South Cent Univ Nationalities,ADVANCED FUNCTIONAL MATERIALS,19.924,12/17/2020,66,0.872,"Remarkably, an alkaline electrolyte capitalizing on Fe-N-HMCTs achieves excellent ORR activity (onset potential, 0.992 V; half-wave potential, 0.872 V), favorable long-term stability, and strong methanol tolerance, outperforming the state-of-the-art Pt/C catalyst","Normal,only alkaline.",13,0,1,0,C,Fe,N,None,None,None,None,None,1,0,0,1,0,1,0,1,1,1,0,0,1,0,0,0,0,0,0,0,0,0,0,0,0,0,0,0,0,0,0,0,0,0,0,0,0,0,0,0,0,1,0,0,0,0,0,0,1,0,1
0,10.1039/d1ta01417j,Peoples R China,Chinese Acad Sci,JOURNAL OF MATERIALS CHEMISTRY A,14.511,6/19/2021,7,0.868,It is worth noting that E-1/2 of the catalyst even outperforms 25 mV to that of Pt/C (E-1/2 = 0.843 V) in alkaline electrolytes,"Normal,only alkaline.",13,0,0,0,Cl,Fe,Zn,N,C,O,S,None,0,0,0,0,0,0,0,1,0,0,0,0,1,1,1,0,1,0,0,0,0,0,0,0,0,0,0,0,0,0,0,0,0,0,0,0,0,0,0,0,0,0,0,0,0,0,0,0,0,0,0
0,10.1007/s12678-021-00682-7,Peoples R China,Shanghai Univ,ELECTROCATALYSIS,2.933,9/29/2021,1,0.902,"Moreover, in the acidic medium, the catalyst showed reliable ORR activity with E-1/2 = 0.70 V vs","Normal,only acid.",13,0,0,0,C,N,Fe,P,None,None,None,None,0,1,0,1,0,1,0,1,0,0,0,0,1,1,0,0,0,0,0,0,0,0,0,0,0,0,0,0,0,0,0,0,0,0,0,0,0,0,0,0,0,0,0,0,1,0,0,0,0,0,1
0,10.1016/j.jechem.2022.04.031,Peoples R China,Tsinghua Univ,JOURNAL OF ENERGY CHEMISTRY,13.599,6/5/2022,0,0.88,"Compared with van der Waals hybridized FePc-MoS2 and FePc*-MoS2 in alkaline media, the linker hybridized FePc-Py-MoS2 showed an obviously enhanced ORR activity with a half-wave potential (E-1/2) of 0.88 V vs RHE and an ultralow Tafel slope of 26 mV dec(-1)","Normal,only alkaline.",13,1,1,0,Fe,Mo,S,N,C,None,None,None,0,0,0,0,0,0,0,0,0,0,0,0,1,0,0,0,0,0,0,0,0,0,0,0,0,0,0,0,0,0,0,0,0,0,0,0,0,0,0,0,0,0,0,0,0,0,0,0,0,0,0
0,10.1039/d1ee03311e,Peoples R China,Cent South Univ,ENERGY & ENVIRONMENTAL SCIENCE,39.714,2/6/2022,3,0.901,"The sublayer-enhanced catalysts achieve an optimum activity for the ORR with a half-wave potential of 0.901 V under alkaline conditions and 0.74 V under acidic conditions, significantly higher performance in comparison to that of single layer active sites","Normal,acid and alkaline.",13,0,0,0,C,Fe,N,None,None,None,None,None,1,0,0,0,0,1,0,0,0,0,0,0,0,0,0,0,0,0,0,0,0,0,0,0,0,0,0,0,0,1,0,0,0,0,0,0,0,0,0,0,0,0,0,0,0,0,0,0,0,0,0
0,10.1039/c9nr02637a,Peoples R China,Shaanxi Univ Sci & Technol,NANOSCALE,8.307,7/9/2019,33,0.91,"Moreover, it shows a superior ORR performance, which compares favorably with commercial 20% Pt/C, exhibiting an onset potential of similar to 1.02 V, a half-wave potential of similar to 0.91 V and a weak potential shift (-5 mV) after 2000 cycles at 1600 rpm in 0.1 M KOH","Normal,only alkaline.",13,1,1,0,Co,N,V,None,None,None,None,None,0,0,1,0,0,0,0,1,0,0,0,0,1,0,0,0,0,0,0,0,0,0,0,0,0,0,0,0,0,0,0,0,0,0,0,0,0,0,0,0,0,0,0,0,0,0,0,0,0,0,1
0,10.1039/c7qi00367f,Peoples R China,Nankai Univ,INORGANIC CHEMISTRY FRONTIERS,7.779,10/1/2017,28,0.91,"Remarkably, CMO@CNTs exhibit a half wave potential of 0.91 V in 1 M KOH and higher kinetic current and better catalytic durability than Pt/C","Normal,only alkaline.",13,0,0,0,C,Co,Mn,O,None,None,None,None,1,0,0,1,0,0,0,0,0,0,0,0,0,0,0,0,0,0,0,0,0,1,0,0,0,0,0,0,0,1,0,0,1,0,0,0,0,0,0,0,0,0,0,0,0,0,0,0,0,0,0
0,10.1016/j.jcis.2021.01.097,Peoples R China,Jiaxing Univ,JOURNAL OF COLLOID AND INTERFACE SCIENCE,9.965,3/21/2021,18,0.84,"The corresponding FC@NCs-4.15 catalyst exhibits excellent oxygen reduction reaction (ORR) activity (onset potential (E-onset) of 0.94 V and half-wave potential (E-1/2) of 0.84 V vs RHE) in alkaline medium, close to commercial Pt/C and superior to the other two FC@NCs","Normal,only alkaline.",13,0,1,0,C,Co,Fe,N,None,None,None,None,1,0,0,0,0,0,0,1,0,0,1,0,1,0,0,1,1,0,0,0,0,0,0,0,0,0,0,0,0,1,0,0,0,0,0,0,0,0,0,0,0,0,0,0,1,0,0,0,0,0,1
0,10.1021/acs.langmuir.2c00347,Peoples R China,Changzhou Univ,LANGMUIR,4.331,5/30/2022,2,0.88,"M-NLPC catalysts (especially Fe-NLPC) exhibit outstanding ORR activity with a half-wave potential (E-1/2, 0.88 V) in an alkaline medium, high stability, and strong methanol resistance","Normal,only alkaline.",13,1,1,0,C,Fe,N,None,None,None,None,None,0,1,0,0,0,0,0,1,0,0,0,0,0,0,0,0,0,0,0,0,0,0,0,0,0,0,0,0,0,0,0,0,0,0,0,0,0,0,0,0,0,0,0,0,0,0,0,0,0,0,0
0,10.1021/acs.energyfuels.0c02512,Peoples R China,Shanghai Inst Space Power Sources,ENERGY & FUELS,4.654,10/16/2020,5,0.889,"The H-ZIF-Fe-SCN catalyst shows good bifunctional stability toward the oxygen reduction reaction and the oxygen evolution reaction in alkaline solution, the half-wave potential for the H-ZIF-Fe-SCN catalyst was recorded to be 0.889 V vs reverse hydrogen electrode, and a maximum power performance of 158.8 mW cm(-2) was achieved when it was used as a cathode catalyst in zinc-air batteries.","Normal,only alkaline.",13,0,0,0,S,Fe,N,C,None,None,None,None,1,0,0,1,0,1,0,1,1,0,0,1,0,0,0,1,0,0,0,0,0,0,0,0,0,0,0,0,0,0,0,0,0,0,0,0,0,0,0,0,0,0,0,0,0,0,0,0,0,0,0
0,10.1007/s10934-020-00913-0,Peoples R China,Shaanxi Normal Univ,JOURNAL OF POROUS MATERIALS,2.523,6/19/2020,6,0.85,"The findings show that Cu-0.5%/Co-NC-900 exhibits superior ORR performance with an onset potential (E-o) of 0.98 V and a half-wave potential (E-1/2) of 0.85 V, superior to all other prepared as well commercial Pt/C (20 wt.%, E-o 0.96 V and E-1/2 0.82 V) catalysts in an alkaline solution","Normal,only alkaline.",13,0,1,0,C,Co,Cu,N,None,None,None,None,1,0,0,0,0,0,0,1,0,1,0,0,0,0,0,1,0,0,0,0,0,0,0,0,0,0,0,0,0,0,0,0,0,0,0,0,0,0,0,0,0,0,0,0,0,0,0,0,0,0,1
0,10.1016/j.electacta.2019.134593,Peoples R China,East China Normal Univ,ELECTROCHIMICA ACTA,7.336,9/12/2019,13,0.88,"Its ORR half-wave potentials reached 0.88 V in 0.1 M KOH and 0.79 V in HClO4 electrolytes, together with long-time ORR durability","Normal,acid and alkaline.",13,0,0,0,C,Fe,N,Sn,O,S,None,None,1,1,0,0,0,0,0,1,1,0,0,0,0,0,0,0,0,0,0,0,0,0,0,0,0,0,0,0,0,0,0,0,0,0,0,0,0,0,0,0,0,0,0,0,1,0,1,0,0,0,0
0,10.1016/j.ijhydene.2021.06.057,Peoples R China,Hainan Univ,INTERNATIONAL JOURNAL OF HYDROGEN ENERGY,7.139,8/8/2021,9,0.885,"The optimal electrocatalyst (CuNC-1100) exhibits much higher stability and satisfactory catalytic activity with a half-wave potential (E-1/2) of 0.885 V, which is 40 mV higher than commercial Pt/C in 0.1 M KOH solution, and exhibits a dominant 4-electron direct reaction path","Normal,only alkaline.",13,0,0,0,C,Cu,N,None,None,None,None,None,0,0,0,0,0,0,0,0,0,0,0,0,0,0,0,1,1,0,0,0,0,0,0,0,0,0,0,0,0,0,0,0,0,0,0,0,0,0,0,0,0,0,0,0,0,0,0,0,0,0,0
0,10.1002/slct.202201503,Peoples R China,East China Univ Sci & Technol,CHEMISTRYSELECT,2.307,8/11/2022,0,0.8,Fe-M/G/H possesses superior ORR performance in alkaline media with high limiting current density (5.09 mA cm(-2)) and half-wave potential (0.80 V),"Normal,only alkaline.",13,0,0,0,C,Fe,N,Co,None,None,None,None,1,0,0,0,0,0,0,1,0,0,0,0,0,0,0,0,0,0,0,0,0,0,0,0,0,0,0,0,0,0,0,0,0,0,0,0,0,0,0,0,0,0,0,0,0,0,0,0,0,0,0
0,10.1002/er.7061,Peoples R China,Harbin Inst Technol,INTERNATIONAL JOURNAL OF ENERGY RESEARCH,4.672,7/30/2021,0,0.78,"Interestingly, the catalyst shows a moderate ORR activity in alkaline (E-1/2 = 0.78 V) but a good ORR activity in acids (E-1/2 = 0.72 V), which should be attributed to its high content of carbon defects or graphitic nitrogen","Normal,acid and alkaline.",13,0,0,0,C,N,None,None,None,None,None,None,0,1,0,0,0,0,0,0,0,0,0,0,0,0,0,0,0,0,0,0,0,0,0,0,0,0,0,0,0,1,0,0,0,0,0,0,0,0,0,0,0,1,0,0,1,0,0,0,0,0,0
0,10.1021/acscatal.8b04381,Peoples R China,Univ Sci & Technol China,ACS CATALYSIS,13.7,3/20/2019,220,0.91,"In 0.1 M KOH condition, the Fe SAs/N-C catalyst possesses a half-wave potential of 0.91 V vs RHE","Normal,only alkaline.",13,0,0,0,C,Fe,N,None,None,None,None,None,0,0,0,0,0,1,0,1,0,0,0,0,0,0,0,0,0,0,0,0,0,0,0,0,0,0,0,0,0,0,0,0,0,0,0,0,0,0,0,0,0,0,0,0,0,0,0,0,0,0,0
0,10.1002/admi.201701345,Peoples R China,Cent S Univ,ADVANCED MATERIALS INTERFACES,6.389,12/28/2018,16,0.865,"Compared to the Fe-based nanoparticles and commercial Pt-C, the synthesized single Fe cluster catalyst (C/TP-Fe700) owns a superior catalytic performance in alkaline medium, which is confirmed by the more positive half-wave potential (0.865 V, 28 mV higher than Pt-C), high mass activity (0.60 A mg(Fe)(-1), 10 times larger than Pt-C), the excellent durability and remarkable methanol tolerance","Normal,only alkaline.",13,0,0,0,C,Fe,N,None,None,None,None,None,1,0,0,0,0,0,0,1,0,0,0,0,0,1,0,0,0,0,0,0,0,0,0,0,0,0,0,0,0,0,0,0,0,0,0,0,0,0,0,0,0,0,0,0,0,0,0,0,0,0,0
0,10.1002/aenm.201801956,WA 99164 USA,Washington State Univ,ADVANCED ENERGY MATERIALS,29.698,12/28/2018,379,0.927,"In addition to the antipoisoning power and high affinity for O-2, the optimized Fe-N-C catalysts with FeN2 active site presents a superior electrocatalytic activity for ORR with a half-wave potential of 0.927 V (vs reversible hydrogen electrode (RHE)) in an alkaline medium, which is 49 and 55 mV higher than those of the Co-N-C counterpart and commercial Pt/C, respectively","Normal,only alkaline.",13,1,1,0,Co,Fe,N,C,None,None,None,None,0,0,0,1,0,1,0,1,0,1,0,0,1,0,0,0,0,0,0,0,0,0,0,0,0,0,0,0,0,0,0,0,0,0,0,0,0,0,0,0,0,0,0,0,1,0,0,0,0,0,0
0,10.1016/j.jcis.2018.08.103,Peoples R China,Shaanxi Normal Univ,JOURNAL OF COLLOID AND INTERFACE SCIENCE,9.965,12/28/2018,6,0.82,"Compared with the commercial Pt/C electrocatalyst, the multi-element doped carbon nanobowls display a comparable half-wave potential of 0.82 V, much larger limiting diffusion current density (0.4-0.8 V), better methanol-tolerance and higher long-term stability for the oxygen reduction reaction in alkaline media","Normal,only alkaline.",13,0,1,0,C,Cl,Fe,N,O,S,None,None,1,1,0,0,0,0,1,1,0,0,0,0,0,0,0,0,0,0,0,0,0,0,0,0,0,0,0,0,0,0,0,0,0,0,0,0,0,0,0,0,0,0,0,0,0,0,0,0,0,0,0
0,10.1016/j.carbon.2020.12.070,Peoples R China,Wenzhou Univ,CARBON,11.307,3/18/2021,48,0.92,"In the 0.1 M KOH, the as-pyrolyzed Fe-0.1-CNT@NHC electrocatalyst displays the value of half-wave potential is 0.92 V and the value of diffusion-limited current density is 6.08 mA cm(-2), respectively, which are close to the corresponding electrochemical values of the standard commercial Pt/C (0.89 V and 5.89 mA cm(-2))","Normal,only alkaline.",13,0,1,0,C,Fe,N,None,None,None,None,None,0,0,0,1,0,0,0,1,0,1,0,0,0,0,0,1,1,0,0,0,0,0,0,0,0,0,0,0,0,0,0,0,1,0,0,0,0,0,0,0,0,0,0,0,0,0,0,0,0,0,0
0,10.1016/j.jpowsour.2018.11.079,Peoples R China,South China Univ Technol,JOURNAL OF POWER SOURCES,9.794,2/5/2019,19,0.83,"With our optimal sample, the half-wave potential for the oxygen reduction reaction is up to 0.83 V versus reversible hydrogen electrode, and its potential for the oxygen evolution reaction at a current density of 10 mA cm(-2) is as low as 1.53 V in 0.1 M KOH solution","Normal,only alkaline.",13,1,1,0,C,N,None,None,None,None,None,None,1,1,0,1,0,0,0,1,0,0,0,0,1,0,0,0,0,0,0,0,0,0,0,0,0,0,0,0,0,0,0,0,0,0,0,0,0,0,0,0,0,0,0,0,1,0,0,0,0,0,0
0,10.1016/j.diamond.2021.108742,Peoples R China,Dongguan Univ Technol,DIAMOND AND RELATED MATERIALS,3.806,5/13/2022,0,0.75,"The optimal SL-C-800 exhibits high four-electron ORR selectivity with high half-wave potential of 0.75 V, and long-term stability in alkaline medium, which is same to N-doped carbon nanotube","Normal,only alkaline.",13,0,0,0,C,N,O,None,None,None,None,None,0,0,0,1,0,0,0,1,0,0,0,0,0,0,1,0,0,0,0,0,0,0,0,0,0,0,0,0,0,0,0,0,1,0,0,0,0,0,0,0,0,0,0,0,0,0,0,0,0,0,0
0,10.1002/smll.202102425,Peoples R China,Beijing Univ Chem Technol,SMALL,15.153,9/17/2021,11,0.912,"Benefiting from electronic modulation and architectural functionality, Fe/N,S-HC catalyst shows markedly enhanced ORR performance with a half-wave potential (E-1/2) of 0.912 V and satisfactory long-term durability in alkaline medium, outperforming those of commercial Pt/C","Normal,only alkaline.",13,0,0,0,C,Fe,N,S,None,None,None,None,0,0,0,1,0,1,0,1,0,0,0,0,1,0,0,1,1,0,0,0,0,0,0,0,0,0,0,0,0,0,0,0,0,0,0,0,0,0,0,0,0,0,0,0,0,0,0,0,0,0,0
0,10.1002/adma.202205372,Peoples R China,Tsinghua Univ,ADVANCED MATERIALS,32.086,9/6/2022,0,0.93,"This method substantially increases the number of FeNx active centers in the pyrolysis product, resulting in an impressive Fe-N/C catalyst with half-wave potential (E-1/2) up to 0.93 V and a diffusion-limited current density (j(L)) of 5.9 mA cm(-2) and no obvious decay after 20 000 cyclic voltammetry cycles in 0.1 m KOH, which are all among the best-reported data known to date","Normal,only alkaline.",13,0,0,0,Fe,N,C,None,None,None,None,None,0,0,0,1,0,0,0,0,0,0,0,0,0,1,0,0,0,0,0,0,0,0,0,0,0,0,0,0,0,0,0,0,0,0,0,0,0,0,0,0,0,0,0,0,1,0,0,0,0,0,0
0,10.1002/advs.201800120,Japan,Natl Inst Mat Sci,ADVANCED SCIENCE,17.521,12/28/2018,163,0.881,"Fe3C-Fe,N/C hollow spheres exhibit an ORR performance comparable to that of commercially available 20 wt% Pt/C in alkaline electrolyte, with a similar half-wave potential, an electron transfer number close to 4, and lower H2O2 yield of less than 5%","Normal,only alkaline.",13,1,0,0,C,Fe,N,None,None,None,None,None,1,0,0,0,0,0,0,1,1,1,0,0,0,1,0,0,0,0,0,0,0,0,0,0,0,0,0,0,0,0,0,0,0,0,0,0,0,0,0,0,0,0,0,0,1,0,0,0,0,0,0
0,10.1021/acssuschemeng.1c05352,Peoples R China,Beijing Normal Univ,ACS SUSTAINABLE CHEMISTRY & ENGINEERING,9.224,12/20/2021,4,0.91,"Impressively, benefiting from highly active Co-Nx sites and highly porous and ultrathin nanosheet morphology which has rich edges and more three-phase boundaries, the as-synthesized CoSAs/N-CNS exhibits markedly enhanced ORR activities under alkaline conditions with half-wave potential (E-1/2) as high as 0.91 V vs RHE, as well as durability of similar to 67 h","Normal,only alkaline.",13,0,0,0,Co,N,C,None,None,None,None,None,0,0,1,0,0,1,0,1,0,1,0,0,0,0,0,0,0,0,0,0,0,0,0,0,0,0,0,0,0,0,1,0,0,0,0,0,0,0,0,0,0,0,0,0,0,0,0,0,0,0,0
0,10.1007/s42765-022-00139-6,Peoples R China,Qingdao Univ,ADVANCED FIBER MATERIALS,12.958,3/12/2022,3,0.841,"A highly defective carbon fiber (HDCFs) was produced which exhibited an outstanding ORR catalytic activity, reaching to the half-wave potential of 0.841 and 0.44 V in alkaline and neutral electrolytes, respectively","Normal,acid and alkaline.",13,1,0,0,C,None,None,None,None,None,None,None,0,0,0,1,0,0,0,1,0,0,0,0,0,0,0,0,0,0,0,0,0,0,0,0,0,0,0,0,0,0,0,0,0,0,0,0,0,0,0,0,0,0,0,0,0,0,0,0,0,0,0
0,10.1002/ppsc.201700097,Peoples R China,Northwestern Polytech Univ,PARTICLE & PARTICLE SYSTEMS CHARACTERIZATION,3.467,10/1/2017,26,0.85,"The synthesized MnCo2O4/NGr exhibits good oxygen-reduction reaction (ORR) activity with half-wave potential E-1/2 of 0.85 V (vs reversible hydrogen electrode (RHE)), comparable to commercial Pt/C with E-1/2 of 0.88 V (vs RHE) along with superior oxygen electrode activity Delta E = 0.91 V for the ORR/OER (oxygen-evolution reaction) in alkaline media","Normal,only alkaline.",13,0,1,0,Co,Mn,N,O,C,None,None,None,1,0,0,1,0,0,0,0,0,0,0,0,1,0,0,0,0,0,0,0,0,1,0,0,0,0,0,0,0,1,0,0,0,0,0,0,0,0,0,0,0,0,0,0,0,0,0,0,0,0,0
0,10.1002/cctc.201900604,Peoples R China,Shanghai Jiao Tong Univ,CHEMCATCHEM,5.497,3/26/2020,20,0.81,"FBC-Fe exhibits an excellent long-term durability and a remarkable methanol-resistance as well as a high electrocatalytic activity (E-onset: 0.92 V vs RHE, E-1/2: 0.81 vs RHE, and electron transfer number: 4.1) comparable to commercial platinum-carbon (Pt/C, 20 wt.%) catalysts for the ORR in alkaline media","Normal,only alkaline.",13,0,0,0,C,Fe,P,N,S,None,None,None,0,0,0,0,0,0,0,1,0,0,0,0,1,0,1,0,0,0,0,0,0,0,0,0,0,0,0,0,0,0,0,0,0,0,0,0,0,0,0,0,0,0,0,0,1,0,0,0,1,0,1
0,10.1016/j.apsusc.2021.150665,Peoples R China,Shenzhen Univ,APPLIED SURFACE SCIENCE,7.392,9/6/2021,0,0.83,The Co@NCs-900 performs a four-electron reaction process and exhibits a good catalytic activity with a half-wave potential of 0.83 V and limiting current density of 5.93 mA cm(-2) in alkaline medium,"Normal,only alkaline.",13,0,0,0,C,Co,N,None,None,None,None,None,1,1,0,0,0,0,0,1,0,0,0,0,1,0,0,0,0,0,0,0,0,0,0,0,0,0,0,0,0,0,0,0,0,0,0,0,0,0,0,0,0,0,0,0,1,0,0,0,1,0,0
0,10.1039/d1nr00727k,Peoples R China,East China Univ Sci & Technol,NANOSCALE,8.307,3/28/2021,5,0.85,"RHE, which is much higher than those of the direct pyrolysis CoNP-free sample Fe-N-C (E-1/2 = 0.85 V) and Pt/C (E-1/2 = 0.90 V) in alkaline media","Normal,only alkaline.",13,0,1,0,Co,Fe,C,N,None,None,None,None,1,1,0,0,0,0,0,1,0,0,0,0,0,0,0,0,0,0,0,0,0,0,0,0,0,0,0,0,0,0,0,0,0,0,0,0,0,0,0,0,0,0,0,0,0,0,0,0,0,0,0
0,10.1039/c9ra07539a,Peoples R China,Henan Univ,RSC ADVANCES,4.036,3/16/2020,21,0.854,"The obtained Fe-N-PC catalyst exhibits excellent ORR performance with an onset potential of 0.989 V and a half-wave potential of 0.854 V in alkaline conditions, which positively shift only by 5 mV and 27 mV, respectively than those of the commercial Pt/C catalyst","Normal,only alkaline.",13,0,1,0,C,Fe,N,None,None,None,None,None,0,0,0,0,0,0,0,1,0,0,0,0,0,0,1,0,0,0,0,0,0,0,0,0,0,0,0,0,0,0,0,0,0,0,0,0,0,0,0,0,0,0,0,0,0,0,0,0,0,0,1
0,10.1002/smtd.201800450,Australia,Griffith Univ,SMALL METHODS,15.367,10/4/2019,45,0.835,"The obtained catalyst exhibits efficient electrochemical performance on oxygen reduction reaction (ORR) in an alkaline electrolyte with a half-wave potential (0.835 V vs RHE), which is comparable to that of Pt/C (0.839 V vs RHE)","Normal,only alkaline.",13,0,1,0,C,Co,Zn,None,None,None,None,None,0,1,0,0,0,1,0,1,0,0,0,0,1,0,0,0,0,0,0,0,0,0,0,0,0,0,0,0,0,0,0,0,0,0,0,0,0,0,0,0,0,0,0,0,0,0,0,0,0,0,0
0,10.1016/j.cej.2021.129033,Peoples R China,Nanjing Univ Sci & Technol,CHEMICAL ENGINEERING JOURNAL,16.744,5/19/2021,10,0.905,"The resulted ?-Fe2O3@CNFs12 exhibits excellent ORR performance in alkaline electrolyte with a surprising half-wave potential (E1/2) of 0.905 V and merely 5 mV drop of the potential after 5000 cycles, outperforming that of commercial Pt/C","Normal,only alkaline.",13,0,0,0,C,Fe,O,Zn,N,None,None,None,1,0,0,1,0,0,0,1,0,0,0,0,1,0,0,0,0,0,0,0,0,0,0,0,0,0,0,0,0,0,0,0,1,0,0,0,0,0,0,1,1,0,0,0,1,0,0,0,0,0,0
0,10.1016/j.nanoen.2019.04.033,IL 60439 USA,Argonne Natl Lab,NANO ENERGY,19.069,6/25/2019,125,0.9,"The optimized Fe-N-C catalyst showed excellent ORR activities with half-wave potentials of 0.81 and 0.90 V in acidic and alkaline solutions, respectively","Normal,acid and alkaline.",13,0,0,0,C,Fe,N,O,None,None,None,None,0,0,0,0,0,1,0,1,0,1,0,0,0,0,0,1,0,0,0,0,0,0,0,0,0,0,0,0,0,0,0,0,0,0,0,0,0,0,0,0,0,1,0,0,0,0,0,0,1,0,0
0,10.1016/j.jcis.2021.01.055,Peoples R China,China Univ Petr East China,JOURNAL OF COLLOID AND INTERFACE SCIENCE,9.965,3/21/2021,30,0.84,"By employing the CoCx/(Co0.55Fe1.945)(2)P@C as oxygen reduction reaction (ORR) and oxygen evolution reaction (OER) electrode catalysts, superior catalytic activity is achieved with E-1/2 of 0.84 V for ORR, and overpotential of 0.39 Vat 10 mA cm (2) for OER in an alkaline medium, respectively","Normal,only alkaline.",13,1,1,0,C,Co,Fe,N,P,None,None,None,1,0,0,1,0,0,0,1,0,0,1,0,0,1,0,0,1,0,0,0,0,0,0,0,0,0,0,0,0,0,0,0,0,0,0,0,0,0,0,0,0,1,0,0,0,0,0,0,0,0,0
0,10.1002/aenm.202002753,Peoples R China,Beijing Univ Chem Technol,ADVANCED ENERGY MATERIALS,29.698,1/12/2021,54,0.91,"Herein, a Mn oxygen reduction electrocatalyst with a half-wave potential (E-1/2) as high as 0.910 V under an alkaline oxygen reduction reaction process is developed, and the dynamic atomic structure change of the highly efficient Mn single-atomic site is investigated using operando X-ray absorption spectroscopy","Normal,only alkaline.",13,0,0,0,Mn,N,C,None,None,None,None,None,0,0,0,0,0,1,0,0,0,0,0,0,0,0,0,0,0,0,0,0,0,0,0,0,0,0,0,0,0,0,0,0,0,0,0,0,0,0,0,0,0,0,0,0,0,0,0,0,0,0,0
0,10.1007/s10008-020-04653-8,Peoples R China,Hubei Univ,JOURNAL OF SOLID STATE ELECTROCHEMISTRY,2.747,8/3/2020,1,0.878,"Inspiringly, Fe-N-C exhibited excellent ORR activity exceeding Pt/C benchmark in 0.1 M KOH with a half-wave potential (E-1/2) of 0.878 V and the kinetic current density (j(k)at 0.85 V) of 13.2 mA cm(-2), and the single N-C material","Normal,only alkaline.",13,0,1,0,C,Fe,N,None,None,None,None,None,0,0,0,1,0,0,0,1,0,0,0,0,1,0,0,1,1,0,0,0,0,0,0,0,0,0,0,0,0,0,0,0,0,0,0,0,0,0,0,0,0,0,0,0,0,0,0,0,1,0,0
0,10.1016/j.cej.2010.122058,Peoples R China,Shenzhen Univ,CHEMICAL ENGINEERING JOURNAL,16.744,9/12/2019,44,0.911,It displays 66 mV higher half-wave potential (0.911 V) than that of 20 wt% Pt/C catalysts in 0.1 M KOH electrolyte,"Normal,only alkaline.",13,0,0,0,C,Fe,O,N,None,None,None,None,1,0,0,0,0,0,0,1,1,1,0,0,0,0,0,0,0,0,0,0,0,0,0,0,0,0,0,0,0,0,0,0,0,0,0,0,0,0,0,0,0,0,0,0,0,0,0,0,0,0,0
0,10.1016/j.apsusc.2019.144605,Peoples R China,Nanjing Univ Sci & Technol,APPLIED SURFACE SCIENCE,7.392,3/10/2020,5,0.851,"The obtained Fe-N@ZnO possesses superior ORR performance to commercial 20% PVC catalysts, such as positive half-wave potential (0.851 V), good durability and methanol tolerance in 0.1 M KOH.","Normal,only alkaline.",13,0,0,0,C,Fe,O,Zn,None,None,None,None,0,1,0,1,0,0,0,1,0,0,0,0,1,0,0,1,0,0,0,0,0,0,0,0,0,0,0,0,0,1,0,0,0,0,0,0,0,0,0,0,0,0,0,0,0,0,0,0,0,0,0
0,10.1016/j.nanoen.2017.06.029,Peoples R China,Nanjing Normal Univ,NANO ENERGY,19.069,9/1/2017,171,0.78,"The catalysts provide outstanding bifunctional performance with a low overpotential (0.355 V) at 10 mA cm(-2), a low Tafel slope (70 mV dec(-1)) for OER, and a positive half-wave potential (0.78 V) for ORR under alkaline solution","Normal,only alkaline.",13,1,1,0,Fe,Ni,N,None,None,None,None,None,1,0,0,0,0,0,0,1,0,0,0,0,0,0,0,0,0,0,0,1,0,0,0,0,0,0,0,0,0,0,0,0,0,0,0,0,0,0,0,0,0,0,0,0,0,0,0,0,1,0,0
0,10.1016/j.cej.2021.129713,Peoples R China,Huazhong Univ Sci & Technol,CHEMICAL ENGINEERING JOURNAL,16.744,7/9/2021,12,0.896,"The obtained catalyst presents an excellent oxygen reduction reaction performance with half-wave potential of 0.896 V vs RHE in alkaline media, comparable to the most efficient non-precious metal catalysts and outperforming the benchmark system Pt/C","Normal,only alkaline.",13,0,0,0,Fe,O,N,C,Na,Cl,None,None,0,0,0,0,0,1,0,1,0,0,0,0,0,0,0,0,0,0,0,0,0,0,0,0,0,0,0,0,0,0,0,0,0,0,0,0,0,0,1,0,0,0,0,0,0,0,0,0,0,0,0
0,10.1039/d1na00057h,Peoples R China,Guangxi Normal Univ,NANOSCALE ADVANCES,5.598,6/1/2021,1,0.801,"NPC-2 exhibits a half-wave potential of 0.801 V comparable to that (0.812 V) of commercially available Pt/C in alkaline media, along with a good methanol tolerance capacity and long-term stability for the ORR","Normal,only alkaline.",13,0,1,0,C,N,P,None,None,None,None,None,0,1,0,1,0,0,0,1,0,0,0,0,1,0,1,0,0,0,0,0,0,0,0,0,0,0,0,0,0,0,0,0,0,0,0,0,0,0,0,0,0,0,0,0,0,0,0,0,0,0,0
0,10.1007/s11581-019-03277-x,Peoples R China,East China Normal Univ,IONICS,2.961,11/7/2019,12,0.87,"The ORR half-wave potential of N-C@CNTs-800 reached about 0.87 V in KOH and 0.73 V in HClO4, comparable with the best non-precious metal catalysts (NPMCs)","Normal,acid and alkaline.",13,0,0,0,C,N,None,None,None,None,None,None,1,1,0,1,0,0,0,0,0,0,0,0,0,1,0,0,1,0,0,0,0,0,0,0,0,0,0,0,0,0,0,0,1,0,0,0,0,0,0,0,0,1,0,0,0,0,1,0,0,0,0
0,10.1016/j.carbon.2020.03.011,Peoples R China,Liaocheng Univ,CARBON,11.307,4/28/2020,36,0.91,"Accordingly, the newly-designed carbon material shows superior alkaline ORR performance with a half-wave potential of 0.91 V (vs reversible hydrogen electrode) compared with that of 20% Pt/C (0.87 V) as well as excellent acidic ORR activity","Normal,acid and alkaline.",13,0,0,0,C,N,P,S,Zn,None,None,None,0,0,1,1,0,0,0,1,0,0,0,0,1,0,0,0,0,0,0,0,0,0,0,0,0,0,0,0,0,0,0,0,0,0,0,0,0,0,0,0,0,0,0,0,0,0,0,0,0,0,0
0,10.1002/smll.202101001,Peoples R China,Wuhan Univ Technol,SMALL,15.153,7/7/2021,24,0.91,"In alkaline media, the half-wave potential of the best catalyst (Fe/S-2-NC) is 0.91 V, which far exceeds that of commercial platinum carbon (0.85 V), while in acidic media the half-wave potential reaches 0.784 V, comparable to platinum carbon (0.812 V)","Normal,acid and alkaline.",13,0,1,0,C,S,Fe,N,None,None,None,None,1,0,0,0,0,0,0,1,0,0,0,0,0,0,0,1,0,0,0,0,0,0,0,0,0,0,0,0,0,0,0,0,0,0,0,0,0,0,0,0,0,0,0,0,1,0,0,0,0,0,0
0,10.1016/j.apcatb.2022.121591,Peoples R China,Jilin Univ,APPLIED CATALYSIS B-ENVIRONMENTAL,24.319,7/8/2022,1,0.86,"Therefore, ZnCo-NC-II exhibits a distinguished ORR activity with a half wave potential (E-1/2) of 0.86 and 0.79 V (vs RHE) in alkaline and acid media, respectively","Normal,acid and alkaline.",13,0,0,0,C,Co,N,Zn,None,None,None,None,0,0,0,0,0,1,0,0,0,0,0,0,0,0,0,1,1,0,0,0,0,0,0,0,0,0,0,0,0,1,0,0,0,0,0,0,0,0,0,0,0,0,0,0,0,0,0,0,0,0,0
0,10.1016/j.cej.2020.126214,Peoples R China,Chinese Acad Sci,CHEMICAL ENGINEERING JOURNAL,16.744,10/9/2020,13,0.86,"As a result, the obtained FeCo/FeN2/NHOPC exhibited remarkable bi-functional catalytic activity in terms of a more positive half-wave potential (0.86 V) compared with PVC (0.84 V) for ORR in alkaline medium, a low overpotential of 340 mV for OER in the same condition, and the reversible oxygen electrode index of 0.71 V","Normal,only alkaline.",13,0,1,0,C,Co,Fe,N,O,None,None,None,1,0,0,1,0,1,0,1,0,1,1,0,1,0,0,0,0,0,0,0,0,0,0,0,0,0,0,0,0,0,0,0,0,0,0,0,0,0,0,0,0,0,0,0,0,0,0,0,0,0,0
0,10.1016/j.apsusc.2019.144380,Peoples R China,Jinan Univ,APPLIED SURFACE SCIENCE,7.392,12/30/2019,25,0.92,"The half-wave potential is 0.92 V (vs reversible hydrogen electrode, RHE) in 0.1 M KOH, 20 mV higher than that of 20% Pt/C","Normal,only alkaline.",13,0,0,0,C,N,Co,None,None,None,None,None,1,0,0,1,0,0,0,0,0,0,0,0,0,0,0,0,0,0,0,0,0,0,0,0,0,0,0,0,0,0,0,0,1,0,0,0,0,0,0,0,0,0,0,0,1,0,0,0,0,0,1
0,10.1021/acsami.7b12666,Canada,Inst Natl Rech Sci Energie Mat & Telecommun,ACS APPLIED MATERIALS & INTERFACES,10.383,10/25/2017,74,0.87,"In 0.1 M KOH, compared to the commercial Pt/C catalyst, the 3D porous Fe/N/C catalyst exhibits times better activity (e.g., 1.91 mA cm(-2) for Fe/N/C vs 0.32 mA cm(-2) for Pt/C, at 0.9 V) and excellent stability (e.g., no any decay for Fe/N/C vs 35 mV negative half -wave potential shift for Pt/C, after 10000 cycles test)","Normal,only alkaline.",13,0,0,0,C,Fe,N,None,None,None,None,None,0,1,0,0,0,0,0,1,0,0,0,0,0,0,0,0,0,0,0,0,0,0,0,0,0,0,0,0,0,0,0,0,0,0,0,0,0,0,0,0,0,0,0,0,0,0,0,0,0,0,0
0,10.1039/d1ee01602d,Peoples R China,Northwestern Polytech Univ,ENERGY & ENVIRONMENTAL SCIENCE,39.714,11/11/2021,24,0.95,"The Fe-1/d-CN catalyst shows an excellent ORR activity in the pH-universal range, especially in alkaline electrolytes with a record-level half-wave potential of 0.950 V, exceeding those of almost all the reported non-noble electrocatalysts and the commercial Pt/C catalyst (0.863 V)","Normal,only alkaline.",13,0,1,0,Fe,N,C,None,None,None,None,None,0,0,0,0,0,0,0,1,0,0,0,0,1,0,0,1,0,0,0,0,0,0,0,0,0,0,0,0,0,0,0,0,0,0,0,0,0,0,0,0,0,0,0,0,0,0,0,0,0,0,0
0,10.1016/j.jpowsour.2022.231583,Peoples R China,Shanghai Univ,JOURNAL OF POWER SOURCES,9.794,7/23/2022,0,0.891,A high electrocatalytic behavior towards ORR (E-1/2 = 0.891 V) and OER (E-j (= 10) = 1.543 V) in alkaline medium is achieved with excellent stability and anti-methanol poisoning activity,"Normal,only alkaline.",13,1,1,0,C,Fe,N,None,None,None,None,None,0,0,0,0,0,1,0,1,0,0,0,0,0,0,0,0,1,0,0,0,0,0,0,0,0,0,0,0,0,0,0,0,0,0,0,0,0,0,0,0,0,0,0,0,0,0,0,0,0,0,0
0,10.1002/cctc.202001165,Peoples R China,Jiangsu Univ,CHEMCATCHEM,5.497,9/22/2020,1,0.816,"The Fe1Co7-N-C exhibits promising catalytic activity with an onset potential of 0.967 V, a half-wave potential of 0.816 V, and a limiting current density of 4.86 mA cm(-2)in 0.1 M KOH","Normal,only alkaline.",13,0,1,0,C,Co,Fe,N,None,None,None,None,1,0,0,0,0,0,0,1,1,0,1,0,1,1,0,0,0,0,0,0,0,0,0,0,0,0,0,0,0,0,0,0,0,0,0,0,0,0,0,0,0,0,0,0,0,0,0,0,0,0,1
0,10.1016/j.jcis.2021.02.071,Peoples R China,Zhejiang Normal Univ,JOURNAL OF COLLOID AND INTERFACE SCIENCE,9.965,4/18/2021,16,0.87,"The resultant Co3Fe7/N, Mn-PC exhibited excellent durability and prominent ORR activity with more positive onset potential (E-onset, 0.98 V) and half-wave potential (E-1/2, 0.87 V) in 0.1 M KOH electrolyte, coupled with strong methanol resistance","Normal,only alkaline.",13,1,1,0,Mn,Co,Fe,N,C,None,None,None,1,1,0,0,0,0,0,1,0,0,0,0,0,0,1,0,0,0,0,0,0,0,0,0,0,0,0,0,0,0,0,0,0,0,0,0,0,0,0,0,0,0,0,0,0,0,0,0,1,0,1
