Repository: ruiding-uchicago/InCrEDible-MaT-GO

# InCrEDible-MaT
Code/Database of &lt;Obtaining Material Design Insights of Electrocatalysts for Hydrogen Energy by a Novel Approach: Data Science Workflow based on the Internet >
Python version: 3.9.12
Package versions in package_version.txt

File: Train Models and Blackbox Intepretation/R/All pH/ORR/ORR.csv (part 10 of 15)
TEST,DOI,Country,Facility,Journal_Name,IF,Indexed_Date,Cited_Time,HWP,Remark_Sentence,Bug_Note,PH,Irregular_Abnormal_Value,Irregular_Multiple_Value,Irregular_Multiple_Keywords,Element_1,Element_2,Element_3,Element_4,Element_5,Element_6,Element_7,Element_8,Judge_Nanoparticles,Judge_3D,Judge_2D,Judge_1D,Judge_Urchin,Judge_SAC,Judge_QD,Judge_Hollow,Judge_Core_Shell,Judge_Template,Judge_alloy,Judge_Functionalized,Judge_heterostructures,Judge_Polymer_Complex_Chelate,Judge_Biomass_Slag,Judge_MOF,Judge_COF,Judge_Conductive_Polymer,Judge_Polymetal,Judge_Hydroxide_Oxyhydroxide,Judge_oxalate,Judge_Spinel,Judge_Perovskite,Judge_Pyrochlore,Judge_Prussian_Blue,Judge_Amorphous,Judge_Ultrasound,Judge_Plasma,Judge_Graphdiyne,Judge_Graphene,Judge_c3n4,Judge_MXene,Judge_CNT,Judge_IL,Judge_Organic_Inorganic,Judge_Steel,Judge_Carbon_Cloth,Judge_Film,Judge_Molten,Judge_Co_Precipitation,Judge_Electrospin,Judge_Hydrothermal,Judge_Microwave,Judge_Spray,Judge_Phys_Chem_Deposition,Judge_Light_Deposition,Judge_Electrochemical_Deposition,Judge_Electrochemical_Corrosion,Judge_Etching,Judge_Sol_Gel,Warning_Onset
0,10.1039/d2nr03918d,Peoples R China,Guangdong Univ Technol,NANOSCALE,8.307,9/9/2022,1,0.87,"The synergistic catalysis of Co nanoparticles and MoC nanoparticles in Co/MoC-NC which are embedded in a thin layer of N-doped graphitic carbon and immobilized on N-doped graphitic carbon, respectively, demonstrates superior ORR catalytic performance and durability both under alkaline and acidic conditions (E-1/2 = 0.87 V in 1.0 M KOH and E-1/2 = 0.76 V in 0.5 M H2SO4)","Normal,acid and alkaline.",13,0,0,1,C,Co,Mo,N,None,None,None,None,1,0,0,0,0,0,0,0,0,0,0,0,0,0,0,1,0,0,0,0,0,0,0,0,0,0,0,0,0,0,0,0,0,0,0,0,0,0,0,0,0,0,0,0,1,0,0,0,0,0,0
0,10.1016/j.nanoen.2022.107341,Peoples R China,Changshu Inst Technol,NANO ENERGY,19.069,6/10/2022,0,0.85,"As a consequence, the constructed PtCo-NC possesses an outstanding ORR performance with a positive half-wave potential (0.85 V), large kinetic current density (83.3 mA cm-2 at 0.8 V), low Tafel slope (85 mV dec-1) and robust cyclic stability (more than 90% retention after 170 h in alkaline media)","Normal,only alkaline.",13,0,1,0,C,Co,N,Pt,None,None,None,None,0,0,0,1,0,1,0,0,0,0,0,0,0,0,0,0,0,0,0,0,0,0,0,0,0,0,0,0,0,0,0,0,0,0,0,0,0,0,0,0,0,0,0,0,0,0,0,0,0,0,0
0,10.1021/acssuschemeng.0c09205,Peoples R China,Zhengzhou Univ Light Ind,ACS SUSTAINABLE CHEMISTRY & ENGINEERING,9.224,5/26/2021,7,0.76,The Ag/Ag2O@MCOF(Co) catalyst demonstrates an impressive half-wave potential of 0.76 V [vs reversible hydrogen electrode (RHE)] and an average kinetic current density of -4.8 mA cm(-2) in an alkaline solution toward ORR,"Normal,only alkaline.",13,0,0,0,Ag,C,Co,O,None,None,None,None,1,1,1,1,0,0,0,1,1,0,0,0,0,0,0,0,1,0,0,0,0,0,0,0,0,0,0,0,0,1,0,0,0,0,0,0,0,0,0,0,0,0,0,0,1,0,0,0,0,0,0
0,10.1039/d0ta06794f,Peoples R China,Beijing Univ Chem Technol,JOURNAL OF MATERIALS CHEMISTRY A,14.511,10/6/2020,8,0.95,"In KOH solution, the synthesized catalyst with an interpenetrating network structure shows a superior ORR activity with a half-wave potential of 0.95 V (vs.RHE) and a mass activity of 0.046 A mg(cat)(-1)at 0.9 V (vs.RHE), which are much better than those of most Fe-N-C reported and commercial Pt/C (0.84 Vvs.RHE, 0.044 A mg(pt)(-1))","Normal,only alkaline.",13,0,1,0,C,N,Fe,None,None,None,None,None,1,1,0,1,0,0,0,1,0,0,0,0,1,1,0,1,0,1,0,0,0,0,0,0,0,0,0,0,0,0,0,0,1,0,0,0,0,0,0,0,0,0,0,0,0,0,0,0,0,0,0
0,10.1016/j.jpowsour.2018.08.074,Peoples R China,Huazhong Univ Sci & Technol,JOURNAL OF POWER SOURCES,9.794,12/28/2018,13,0.89,"Hence, it demonstrates efficient catalytic activity towards the oxygen reduction reaction in alkaline medium with the half-wave potential of 0.890 V vs","Normal,only alkaline.",13,0,0,0,C,Co,N,S,None,None,None,None,0,0,0,1,0,0,0,1,0,1,0,0,0,0,0,0,0,0,0,0,0,0,0,0,0,0,0,0,0,0,0,0,0,0,0,0,0,0,0,0,0,0,0,0,1,0,0,0,0,0,0
0,10.1021/acssuschemeng.9b05713,Peoples R China,Univ Sci & Technol China,ACS SUSTAINABLE CHEMISTRY & ENGINEERING,9.224,1/28/2020,24,0.87,"The electrocatalyst exhibited excellent performance for ORR (E-1/2 = 0.87 V) and zinc-air batteries under alkaline conditions, which is superior to that of most Mn-based catalysts and the commercial Pt/C catalyst","Normal,only alkaline.",13,0,0,0,C,Mn,N,None,None,None,None,None,0,0,0,0,0,1,0,0,0,0,0,0,0,0,0,0,0,0,0,0,0,0,0,0,0,0,0,0,0,0,0,0,0,0,0,0,0,0,0,0,0,0,0,0,0,0,0,0,0,0,0
0,10.1021/acssuschemeng.1c02098,Peoples R China,Beijing Univ Technol,ACS SUSTAINABLE CHEMISTRY & ENGINEERING,9.224,7/19/2021,6,0.84,"The electrocatalyst exhibits remarkable ORR performance (a positive onset potential at 0.90 V vs reversible hydrogen electrode (RHE), a half-wave potential at 0.84 V vs RHE, and a high limiting current density (6.4 mA cm(-2))) in an alkaline medium","Normal,only alkaline.",13,0,1,0,C,Co,N,Ni,None,None,None,None,1,0,0,1,0,0,0,0,0,0,1,0,0,0,0,0,0,0,0,0,0,0,0,0,0,0,0,0,0,0,0,0,1,0,0,0,0,0,0,0,0,0,0,0,1,0,0,0,1,0,1
0,10.1007/s12274-020-3186-x,Peoples R China,Tianjin Univ Technol,NANO RESEARCH,10.269,11/24/2020,76,0.85,"It achieves high half-wave potentials of 0.78, 0.85 and 0.72 V in 0.1 M HClO4, 0.1 M KOH and 0.1 M phosphate buffer saline (PBS) solutions, respectively, as well as respectable stability","Normal,acid, alkaline and neutral.",13,0,0,0,C,Fe,Zn,N,None,None,None,None,0,0,0,0,0,1,0,1,0,0,0,0,0,0,0,0,0,0,0,0,0,0,0,0,0,0,0,0,0,0,0,0,0,0,0,0,0,0,0,0,0,0,0,0,0,0,0,0,0,0,0
0,10.1039/d2ta04413g,Peoples R China,Chinese Acad Sci,JOURNAL OF MATERIALS CHEMISTRY A,14.511,8/15/2022,1,0.853,RHE) and E-1/2 (0.853 V) and shows good stability and methanol tolerance compared with the benchmark Pt/C in an alkaline electrolyte,"Normal,only alkaline.",13,0,0,0,C,Co,N,None,None,None,None,None,1,0,0,0,0,1,0,0,0,0,0,0,0,0,0,0,0,0,0,0,0,0,0,0,0,0,0,0,0,0,0,0,0,0,0,0,0,0,0,0,0,1,0,0,0,0,0,0,0,0,1
0,10.1039/c9ta13831e,Peoples R China,Fuzhou Univ,JOURNAL OF MATERIALS CHEMISTRY A,14.511,5/5/2020,16,0.912,"In 0.1 M KOH solution, the half-wave potential of the modified catalyst (E-1/2 = 0.912 V vs","Normal,only alkaline.",13,0,0,0,C,N,Fe,None,None,None,None,None,0,0,0,1,0,0,0,0,0,0,0,1,0,1,0,0,0,1,0,0,0,0,0,0,0,0,0,0,0,0,1,0,0,0,0,0,0,0,0,0,0,0,0,0,0,0,1,0,0,0,0
0,10.1021/acs.chemmater.1c00235,Peoples R China,Beihang Univ,CHEMISTRY OF MATERIALS,10.508,8/8/2021,13,0.88,"The SA-Fe-NC electrochemical catalyst presents high ORR activity (E-onset/E-1/2 = 1.04/0.88 V vs reversible hydrogen electrode (RHE) and J(L) = 5.62 mA cm(-2)), superhigh durability (no obvious loss after 30 000 cycles), and absolute tolerance to methanol in alkaline media","Normal,only alkaline.",13,0,0,0,Fe,N,C,None,None,None,None,None,0,0,0,1,0,1,0,0,0,0,0,0,0,0,0,0,0,0,0,0,0,0,0,0,0,0,0,0,0,0,0,0,0,0,0,0,0,0,0,0,0,0,0,0,0,0,0,0,0,0,1
0,10.1039/c6ta05075a,Peoples R China,Wuhan Univ,JOURNAL OF MATERIALS CHEMISTRY A,14.511,1/1/2016,48,0.785,"RHE, respectively, in acidic and alkaline media) than those of the material prepared without using NaCl confinement (72.9 m(2) g(-1), E-1/2 = 0.634 V and 0.785 V, respectively, in acidic and alkaline media).","Normal,acid and alkaline.",13,0,0,1,C,Fe,Na,Cl,N,None,None,None,0,0,0,1,0,0,0,1,0,0,0,0,0,1,0,0,0,0,0,0,0,0,0,0,0,0,0,0,0,0,0,0,0,0,0,0,0,0,0,0,0,0,0,0,0,0,0,0,0,0,0
0,10.1016/j.ijhydene.2016.10.043,Peoples R China,Chinese Acad Sci,INTERNATIONAL JOURNAL OF HYDROGEN ENERGY,7.139,1/25/2017,27,0.759,"As a result, NMNC-1000 shows excellent electrocatalytic activity in alkaline media with high half-wave potential (0.759 V vs","Normal,only alkaline.",13,0,0,0,C,N,O,None,None,None,None,None,0,0,0,0,0,0,0,1,0,0,0,0,0,0,0,0,0,0,0,0,0,0,0,0,0,0,0,0,0,0,0,0,0,0,0,0,0,0,0,0,0,1,0,0,0,0,0,0,0,0,0
0,10.1016/j.jechem.2020.06.059,Peoples R China,Peking Univ,JOURNAL OF ENERGY CHEMISTRY,13.599,1/26/2021,54,0.891,"The as-synthesized Co-SA-N-C exhibits excellent ORR activity with E-1/2 of 0.891 V in alkaline medium, out-performing the commercial Pt/C by 39 mV","Normal,only alkaline.",13,0,0,0,C,Co,N,None,None,None,None,None,0,1,0,0,0,1,0,0,0,0,0,0,1,0,0,1,0,0,0,0,0,0,0,0,0,0,0,0,0,0,0,0,0,0,0,0,0,0,0,0,0,0,0,0,0,0,0,0,0,0,0
0,10.1002/chem.202103275,Peoples R China,Beijing Univ Chem Technol,CHEMISTRY-A EUROPEAN JOURNAL,5.02,12/18/2021,0,0.923,"Profiting from the modulated electron distribution and textual properties, well-designed Cu/Fe-NC exhibits superior half-wave potential (E-1/2) of 0.923 V in alkaline, 0.757 V in neutral and comparable 0.801 V in acid electrolytes, respectively","Normal,acid, alkaline and neutral.",13,0,0,0,C,Cu,Fe,N,None,None,None,None,0,0,0,0,0,0,0,0,0,0,0,1,0,0,0,1,0,0,0,0,0,0,0,0,0,0,0,0,0,0,0,0,0,0,0,0,0,0,0,0,0,0,0,0,0,0,0,0,0,0,0
0,10.1002/smll.202200911,Peoples R China,Dalian Univ Technol,SMALL,15.153,4/13/2022,4,0.904,"Therefore, the Fe&Mn/N-C catalyst exhibits enhanced ORR performance both in alkaline and acidic solution (half-wave potentials are 0.904 and 0.781 V)","Normal,acid and alkaline.",13,0,0,0,C,Fe,Mn,N,None,None,None,None,0,0,0,0,0,1,0,0,0,0,0,0,0,0,0,0,0,0,0,0,0,0,0,0,0,0,0,0,0,0,0,0,0,0,0,0,0,0,0,0,0,0,0,0,1,0,0,0,0,0,0
0,10.1016/j.jssc.2021.122415,Peoples R China,Shaanxi Normal Univ,JOURNAL OF SOLID STATE CHEMISTRY,3.656,8/21/2021,2,0.88,"The onset potential, half-wave potential, and limiting current of NPC for ORR in 0.1 M KOH medium is 0.99 V, 0.88 V, and 5.43 mA cm(-2), respectively","Normal,only alkaline.",13,0,1,0,C,N,None,None,None,None,None,None,0,0,0,0,0,0,0,1,0,0,0,0,0,0,0,1,0,0,0,0,0,0,0,0,0,0,0,0,0,0,0,0,0,0,0,0,0,0,0,0,0,0,0,0,0,0,0,0,0,0,1
0,10.1002/celc.201801419,Peoples R China,Qingdao Univ Sci & Technol,CHEMELECTROCHEM,4.782,2/5/2019,21,0.85,"The half-wave potential is 0.85 V for ORR in 0.1 M KOH, and an overpotential of 0.34 V for OER in 1 M KOH is required to reach a current density of 10 mA cm(-2)","Normal,only alkaline.",13,1,1,1,C,N,P,None,None,None,None,None,1,0,0,0,0,0,0,0,0,0,0,0,0,0,0,0,0,0,0,0,0,0,0,0,0,0,0,1,0,0,0,0,0,0,0,0,0,0,0,0,0,0,0,0,0,0,0,0,0,0,0
0,10.1021/acscatal.2c02274,Peoples R China,Chinese Acad Sci,ACS CATALYSIS,13.7,7/30/2022,1,0.91,"In particular, at an appropriate Pd/Cu precursor ratio of 1/1, the as-prepared core-shell CuPd@NiPd nanoparticles exhibit a mass activity of 5.1 A mg(-1) for EOR and a half-wave potential of 0.91 V for ORR at room temperature in an alkaline medium, outperforming alloy CuPd, NiPd counterparts, commercial Pd/C, and the vast majority of recently reported Pd-based electrocatalysts.","Normal,only alkaline.",13,0,1,0,Cu,Ni,Pd,None,None,None,None,None,1,1,0,0,0,0,0,0,1,0,1,0,0,0,0,0,0,0,0,0,0,0,0,0,0,0,0,0,0,0,0,0,0,0,0,0,0,0,0,0,0,0,0,0,0,0,0,0,0,0,0
0,10.1039/c8ta07849a,Peoples R China,Wuhan Univ Technol,JOURNAL OF MATERIALS CHEMISTRY A,14.511,12/28/2018,98,0.887,"The prepared Fe/N/S-CNTs exhibits excellent ORR activity with a half-wave potential of 0.887 V in alkaline medium, which is 42 mV higher than that of commercial Pt/C (0.845 V), and its half-wave potential is just 26 mV lower than that of Pt/C in acidic medium","Normal,acid and alkaline.",13,0,0,0,C,Fe,N,S,None,None,None,None,0,0,0,1,0,0,0,0,0,0,0,0,0,0,0,1,1,0,0,0,0,0,0,0,0,0,0,0,0,0,0,0,1,0,0,0,0,0,0,0,0,0,0,0,0,0,0,0,0,0,0
0,10.1002/adfm.202111396,Peoples R China,Cent South Univ,ADVANCED FUNCTIONAL MATERIALS,19.924,1/25/2022,2,0.903,"The optimized N/DC-enriched carbon exhibits an outstanding ORR activity and stability with a half-wave potential of 0.903 V (versus RHE) in 0.1 m KOH solution, outperforming most of the reported metal-free carbon catalysts","Normal,only alkaline.",13,0,0,0,C,N,None,None,None,None,None,None,0,0,0,1,0,0,0,0,0,0,0,0,0,0,0,0,0,0,0,0,0,0,0,0,0,0,0,0,0,0,0,0,0,0,0,0,0,0,0,0,0,0,0,0,0,0,0,0,1,0,0
0,10.1039/c7qi00756f,Peoples R China,Jilin Univ,INORGANIC CHEMISTRY FRONTIERS,7.779,4/9/2018,11,0.83,"These characteristics give high catalytic performance for oxygen reduction with an onset potential of 0.98 V [ versus reversible hydrogen electrode (RHE)] and a half-wave potential of 0.83 V (versus RHE) in alkaline media, which are comparable with those of the state-of-the-art platinum/carbon catalyst and many noble metal free catalysts","Normal,only alkaline.",13,0,1,0,C,N,None,None,None,None,None,None,0,1,0,1,0,0,0,1,0,0,0,0,1,1,0,0,0,0,0,0,0,0,0,0,0,0,0,0,0,0,0,0,0,0,0,0,0,0,0,0,0,0,0,0,0,0,0,0,0,0,1
0,10.1016/j.apsusc.2019.144635,Peoples R China,Qingdao Univ Sci & Technol,APPLIED SURFACE SCIENCE,7.392,3/10/2020,10,0.9,"The fabricated electrocatalyst exhibits outstanding ORR activity with onset potential of 1.0 V and half-wave potential of 0.90 V versus reversible hydrogen electrode in alkaline media, which is much better than benchmark PVC","Normal,only alkaline.",13,0,1,0,C,Fe,N,None,None,None,None,None,1,1,0,1,0,0,0,1,1,1,0,0,0,0,0,0,0,0,0,0,0,0,0,0,0,0,0,0,0,0,0,0,0,0,0,0,0,0,0,0,0,0,0,0,0,0,0,0,0,0,1
0,10.1039/d0nr00046a,Peoples R China,Nanjing Tech Univ,NANOSCALE,8.307,3/26/2020,16,0.897,"Due to the continuous grain boundaries in the one-dimensional (1D) structure and the optimized composition, the synthesized Pd1Ag1 NWs show half-wave potential of 0.897 V and mass activity of 0.103 A mg(-1) in alkaline media toward ORR, higher than those of both state-of-the-art Pt/C and other Pd-Ag counterparts","Normal,only alkaline.",13,0,0,0,Ag,Pd,None,None,None,None,None,None,0,0,0,1,0,0,0,0,0,0,0,1,0,0,0,0,0,0,0,0,0,0,0,0,0,0,0,0,0,0,0,0,0,0,0,0,0,0,0,0,0,1,0,0,0,0,0,0,0,0,0
0,10.1002/aenm.202002204,FL 32826 USA,Univ Cent Florida,ADVANCED ENERGY MATERIALS,29.698,12/29/2020,25,0.85,The Pd/FeCo exhibits a significantly improved electrocatalytic activity for oxygen reduction (a half-wave potential of 0.85 V) and oxygen evolution (a potential of 1.55 V to reach 10 mA cm(-2)) in the alkaline media,"Normal,only alkaline.",13,1,1,0,C,Co,Fe,Pd,None,None,None,None,1,1,0,0,0,0,0,1,0,0,1,0,0,0,0,0,0,0,0,0,0,0,0,0,0,0,0,0,0,0,0,0,0,0,0,0,0,0,0,0,0,0,0,0,0,0,0,0,1,0,0
0,10.1016/j.jcis.2017.02.061,Peoples R China,Shanghai Jiao Tong Univ,JOURNAL OF COLLOID AND INTERFACE SCIENCE,9.965,7/1/2017,21,0.84,"Benefiting from the high surface area, Fe/N co-doping character, HPC-Fe/N-700 exhibited excellent electrochemical catalytic performance for oxygen reduction reaction under alkaline condition (0.1 M KOH) with a low half-wave potential (0.84 V), a dominant four-electron transfer mechanism (n = 3.89 at 0.65 V), as well as a high diffusion limiting current density (J(L) = 5.19 mA cm(-2)), comparable to those porous carbon-based ORR catalysts with excellent electrochemical performance","Normal,only alkaline.",13,0,1,1,C,Cl,Fe,N,None,None,None,None,0,0,0,0,0,0,0,1,0,1,0,0,1,1,0,0,0,0,0,0,0,0,0,0,0,0,0,0,0,0,0,0,0,0,0,0,0,0,0,0,0,0,0,0,1,0,0,0,1,0,0
0,10.1039/c9nr04696h,Peoples R China,Harbin Inst Technol,NANOSCALE,8.307,12/2/2019,32,0.865,The obtained catalyst shows a half-wave potential of 0.865 V in alkaline electrolytes,"Normal,only alkaline.",13,0,0,0,C,N,P,None,None,None,None,None,0,1,0,1,0,0,0,0,0,0,0,0,0,0,0,0,0,0,0,0,0,0,0,0,0,0,0,0,0,1,0,0,0,0,0,0,0,0,0,0,0,0,0,0,0,0,0,0,0,0,0
0,10.1039/c7se00461c,India,SRM Univ,SUSTAINABLE ENERGY & FUELS,6.813,12/28/2018,8,0.74,"Interestingly, the as-synthesized GOBN2-BM composite (nanocomposite of 2 wt% h-BN with mechanically activated GO) catalyst exhibits significant oxygen electroreduction kinetics in terms of onset potential (E-onset = 0.89 V), half-wave potential (E-1/2 = 0.74 V) and limiting current density (J(L) = 4.4 mA cm(-2)) with a single step similar to 4-electron transfer pathway in alkaline medium","Normal,only alkaline.",13,0,1,0,C,O,B,N,None,None,None,None,0,0,0,0,0,0,0,1,0,0,0,0,1,0,0,0,0,0,0,0,0,0,0,0,0,0,0,0,0,0,0,0,0,0,0,0,0,0,0,0,0,1,0,0,0,0,1,0,0,0,1
0,10.1039/d0ta10811a,Peoples R China,Soochow Univ,JOURNAL OF MATERIALS CHEMISTRY A,14.511,3/16/2021,28,0.887,"Thus, Fe-N-C@Ti3C2Tx exhibited excellent ORR activity and stability in alkaline solution, including a half-wave potential of 0.887 V vs","Normal,only alkaline.",13,0,0,0,C,Fe,Ti,N,None,None,None,None,0,0,0,0,0,0,0,0,0,0,0,0,0,0,0,1,0,0,0,0,0,0,0,0,0,0,0,0,0,0,0,1,0,0,0,0,0,0,0,0,0,0,0,0,0,0,0,0,0,0,0
0,10.1021/acsaem.9b00867,Peoples R China,Jiangsu Univ,ACS APPLIED ENERGY MATERIALS,6.959,10/9/2019,11,0.81,It is found that the Cu-C catalyst exhibits superior catalytic activity toward ORR with a half-wave potential of 0.81 V and a four-electron transfer pathway in 0.1 M KOH electrolyte,"Normal,only alkaline.",13,0,0,0,C,Cu,None,None,None,None,None,None,0,0,0,0,0,0,0,0,0,0,0,0,0,0,0,0,0,0,0,0,0,0,0,0,0,0,0,0,0,0,0,0,0,0,0,0,0,0,0,0,0,0,0,0,1,0,0,0,0,0,0
0,10.1039/c8cc00988k,Peoples R China,Tsinghua Univ,CHEMICAL COMMUNICATIONS,6.065,12/28/2018,132,0.92,"The obtained FeCo-ISAs/CN exhibited top-level catalytic reactivity for the alkaline oxygen reduction reaction (ORR) with a half-wave potential of 0.920 V, which was 70 mV more positive than that of commercial Pt/C","Normal,only alkaline.",13,0,0,0,C,Co,Fe,N,None,None,None,None,0,0,0,0,0,1,0,0,0,0,0,0,0,0,0,1,1,0,0,0,0,0,0,0,0,0,0,0,0,0,0,0,0,0,0,0,0,0,0,0,0,0,0,0,0,0,0,0,0,0,0
0,10.1007/s10854-021-06986-0,Peoples R China,Beihang Univ,JOURNAL OF MATERIALS SCIENCE-MATERIALS IN ELECTRONICS,2.779,10/12/2021,1,0.839,"Among them, the as-prepared FeNC-900 for ORR that has an inner-connecting hierarchically porous structure shows a superior performance with a limiting current density of 5.28 mA cm(-2) and half-wave potential (E-1/2) of 0.839 V (vs RHE), and exhibits a 4 e(-) ORR pathway in the alkaline medium","Normal,only alkaline.",13,0,0,0,C,Fe,N,None,None,None,None,None,0,0,0,0,0,0,0,1,0,0,0,0,1,0,0,0,0,0,0,0,0,0,0,0,0,0,0,0,0,0,0,0,0,0,0,0,0,0,0,0,0,0,0,0,0,0,0,0,0,0,0
0,10.1021/acs.chemmater.8b02117,South Korea,Ulsan Natl Inst Sci & Technol,CHEMISTRY OF MATERIALS,10.508,12/28/2018,55,0.91,"Significantly, the S-doped FeN/C catalyst exhibited very high ORR activity with half-wave potential at 0.91 V (vs RHE) in alkaline media","Normal,only alkaline.",13,0,0,0,C,Fe,N,S,None,None,None,None,0,0,0,0,0,1,0,0,0,0,0,0,0,1,0,0,0,1,0,0,0,0,0,0,0,0,0,0,0,0,0,0,0,0,0,0,0,0,0,0,0,0,0,0,0,0,0,0,0,0,0
0,10.1016/j.electacta.2020.137404,Peoples R China,Xinjiang Univ,ELECTROCHIMICA ACTA,7.336,1/6/2021,21,0.8,"Moreover, the as-obtained NS-HPC catalyst also displays an outstanding electrocatalytic activity for oxygen reduction reaction (ORR) with onset potential of 0.94 V, half-wave potential of 0.80 V and 4-electron pathway ( n = 3.97) in 0.1 M KOH solution","Normal,only alkaline.",13,0,1,0,C,N,S,None,None,None,None,None,0,0,1,1,0,0,0,1,0,1,0,0,1,0,0,0,0,0,0,0,0,0,0,0,0,0,0,0,0,0,0,0,0,0,0,0,0,0,0,0,0,0,0,0,0,0,0,0,0,0,1
0,10.1039/c8nr04372h,Peoples R China,Univ Sci & Technol China,NANOSCALE,8.307,12/28/2018,35,0.863,The catalyst shows remarkable ORR activity with a half-wave potential of 0.863 V versus the reversible hydrogen electrode (RHE) (21 mV more positive than that of commercial 20 wt% Pt/C) and excellent durability in 0.1 M KOH,"Normal,only alkaline.",13,0,0,0,C,Fe,N,None,None,None,None,None,0,0,0,1,0,1,0,1,0,0,0,0,0,1,0,0,0,0,0,0,0,0,0,0,0,0,0,0,0,0,0,0,0,0,0,0,0,0,0,0,0,0,0,0,0,0,0,0,0,0,0
0,10.1039/c8se00362a,Peoples R China,Chinese Acad Sci,SUSTAINABLE ENERGY & FUELS,6.813,1/4/2019,28,0.87,"In 1 M KOH, the resulting new material exhibits a superior oxygen evolution activity with a low overpotential of 250 mV to deliver 10 mA cm(-2) current density, at which the obtained oxygen reduction performance is also comparable to that of commercial Pt/C and the half-wave potential reaches as high as 0.87 V","Normal,only alkaline.",13,0,0,0,C,Fe,N,Ni,None,None,None,None,0,0,0,1,0,0,0,1,0,1,1,0,0,0,0,0,0,0,0,0,0,0,0,0,0,0,0,0,0,0,0,0,0,0,0,0,0,0,0,0,0,0,0,0,0,0,0,0,0,0,0
0,10.3390/nano11082106,Peoples R China,Heilongjiang Univ,NANOMATERIALS,5.719,9/6/2021,0,0.885,"It exhibited a high onset potential (E-onset = 0.99 V) and half-wave potential (E-1/2 = 0.885 V) compared with a commercial 20% Pt/C catalyst (E-onset = 0.10 V, E-1/2 = 0.861 V) as well as much better durability and methanol resistance in an alkaline electrolyte.","Normal,only alkaline.",13,1,1,0,C,Fe,N,None,None,None,None,None,0,1,0,1,0,0,0,0,0,0,0,0,0,0,0,1,0,0,0,0,0,0,0,0,0,0,0,0,0,0,0,0,0,0,0,0,0,0,0,0,0,0,0,0,0,0,0,0,0,0,1
0,10.1016/j.electacta.2015.06.054,Peoples R China,Huazhong Univ Sci & Technol,ELECTROCHIMICA ACTA,7.336,8/20/2015,35,0.859,"High ORR limiting current density (5.79 mA cm(-2)) and positive half-wave potential (0.859 V versus RHE) over this electrocatalyst with a mass loading of 0.2 mg cm(-2) can be achieved in 0.1 M KOH solution, which are very comparable with the benchmark Pt/C electrocatalyst","Normal,only alkaline.",13,0,0,0,C,Fe,N,O,None,None,None,None,1,0,0,0,0,0,0,0,1,0,0,0,0,1,0,0,0,0,0,0,0,0,0,0,0,0,0,0,0,0,0,0,0,0,0,0,0,0,0,1,0,0,0,0,0,0,0,0,0,0,0
0,10.1002/chem.201904685,Peoples R China,Dalian Univ Technol,CHEMISTRY-A EUROPEAN JOURNAL,5.02,2/25/2020,19,0.84,"The optimized FeNi@C/NG catalyst displays not only a superior catalytic performance for the oxygen reduction reaction (ORR, with an onset potential of 1.0 V and half-wave potential of 0.84 V) and oxygen evolution reaction (OER, the potential at 10 mA cm(-2) is 1.66 V) simultaneously in alkaline, but also outstanding long-term cycling durability","Normal,only alkaline.",13,1,1,0,C,Fe,N,Ni,None,None,None,None,1,0,0,0,0,0,0,1,1,0,1,0,0,0,0,0,0,0,0,0,0,0,0,0,0,0,0,0,0,1,0,0,0,0,0,0,0,0,0,0,0,0,0,0,0,0,0,0,0,0,1
0,10.1016/j.jcou.2022.102068,Peoples R China,Nanchang Hangkong Univ,JOURNAL OF CO2 UTILIZATION,8.321,7/1/2022,0,0.86,"For ORR in alkaline electrolyte, the N-Cnet manifests an initial potential of 0.95 V and half-wave potential of 0.86 V that are comparable to the benchmarked Pt/C catalysts","Normal,only alkaline.",13,0,1,0,C,N,O,None,None,None,None,None,0,0,0,1,0,0,0,1,0,0,0,0,0,0,0,0,0,0,0,0,0,0,0,0,0,0,0,0,0,0,0,0,0,0,0,0,0,0,0,0,0,0,0,0,1,0,0,0,0,0,0
0,10.1039/d0ra03468a,Peoples R China,Shen Zhen Polytech,RSC ADVANCES,4.036,9/8/2020,3,0.866,"The highly dispersing Fe20-N/C electrocatalyst treated at 900 degrees C exhibits remarkable stability and excellent ORR activities with a half-wave potential of 0.866 V (vs.RHE) in alkaline solution, which is higher than that of commercial Pt/C (0.838 Vvs.RHE) under the same test conditions","Normal,only alkaline.",13,0,1,0,C,N,Fe,None,None,None,None,None,0,0,0,0,0,0,0,0,0,0,0,0,0,0,0,1,1,0,0,0,0,0,0,0,0,0,0,0,0,0,0,0,0,0,0,0,0,0,0,0,0,0,0,0,1,0,0,0,0,0,0
0,10.1016/j.carbon.2019.11.073,Peoples R China,Chinese Acad Sci,CARBON,11.307,3/3/2020,29,0.872,"In alkaline solution, Fe2P/NPC performs excellent ORR activity with the positive onset potential (0.997 V) and half-wave potential (0.872 V), which are more positive than those of the commercial Pt/C (0.977 and 0.812 V)","Normal,only alkaline.",13,0,1,0,C,Fe,P,N,None,None,None,None,1,1,0,0,0,0,0,1,0,0,0,0,1,0,0,0,0,0,0,0,0,0,0,0,0,0,0,0,0,0,0,0,0,0,0,0,0,0,0,0,0,0,0,0,0,0,0,0,0,0,1
0,10.1016/j.electacta.2017.08.091,Peoples R China,Chongqing Univ,ELECTROCHIMICA ACTA,7.336,10/10/2017,72,0.91,The results show that Co-N-C catalysts synthesized from 22.5% Co containing in the Zn/Co-MOF precursor gives the best ORR activity in alkaline solution with its half wave potential of 0.91 V vs,"Normal,only alkaline.",13,0,0,0,Co,N,C,None,None,None,None,None,1,0,0,0,0,0,0,1,0,0,0,0,0,0,0,1,1,0,0,0,0,0,0,0,0,0,0,0,0,0,0,0,0,0,0,0,0,0,0,0,0,0,0,0,0,0,0,0,0,0,0
0,10.3390/catal11101163,Peoples R China,Qingdao Univ Technol,CATALYSTS,4.501,11/18/2021,1,0.82,The optimum Co-ZIF-8 catalyst shows a half-wave potential of 0.82 V and a current density of 5.2 mA center dot cm(-2) in 0.1 M KOH solution,"Normal,only alkaline.",13,0,0,0,C,Co,N,None,None,None,None,None,0,0,0,0,0,0,0,1,0,0,0,0,0,0,0,1,0,0,0,0,0,0,0,0,0,0,0,0,0,0,0,0,0,0,0,0,0,0,0,0,0,0,0,0,0,0,0,0,0,0,0
0,10.1021/acssuschemeng.8b01332,Peoples R China,Beijing Univ Chem Technol,ACS SUSTAINABLE CHEMISTRY & ENGINEERING,9.224,12/28/2018,68,0.862,The reversible oxygen electrode index (Delta E = E-j10 (OER) - E-1/2 (ORR)) is similar to 0.707 V in alkaline electrolyte,"Normal,only alkaline.",13,0,0,0,Co,Ni,O,N,C,None,None,None,1,0,0,1,0,1,0,0,0,1,0,0,0,0,0,1,0,0,0,0,0,0,0,0,0,0,0,0,0,0,0,0,1,0,0,0,0,0,0,0,0,0,0,0,0,0,0,0,0,0,0
0,10.1002/slct.202003423,Peoples R China,Wuhan Univ Technol,CHEMISTRYSELECT,2.307,11/3/2020,1,0.89,"The catalyst displays superior ORR performance with a high half-wave potential of 0.89 V, and a remarkable long-term stability in 0.1 M KOH","Normal,only alkaline.",13,0,0,0,C,Co,N,None,None,None,None,None,1,0,0,0,0,0,0,1,0,1,0,0,1,0,0,1,0,0,0,0,0,0,0,0,0,0,0,0,0,0,0,0,0,0,0,0,0,0,0,0,0,0,0,0,0,0,0,0,0,0,0
0,10.1039/c5ta02677f,South Korea,DGIST,JOURNAL OF MATERIALS CHEMISTRY A,14.511,1/1/2015,51,0.82,"In 0.1 M KOH electrolyte solution, the oxygen reduction reaction (ORR) onset potential of the HNCS71 catalyst was as high as 0.97 V, and half-wave potentials were only 20 mV lower than those for Pt/C","Normal,only alkaline.",13,0,0,0,C,Fe,N,None,None,None,None,None,0,0,0,0,0,0,0,0,0,0,0,0,1,1,0,0,0,0,0,0,0,0,0,0,0,0,0,0,0,0,0,0,0,0,0,0,0,0,0,0,0,0,0,0,0,0,0,0,0,0,1
0,10.1016/j.nanoen.2018.07.033,Peoples R China,Capital Normal Univ,NANO ENERGY,19.069,12/28/2018,80,0.895,"Benefitting from the outstanding compositional and structural advantages, the resultant Fe-N/C exhibits highly efficient ORR activity with E-1/2 of 0.895 V in 0.1M KOH, similar to 50 mV more positive than that of the commercial Pt/C, which is among the top-level ORR electrocatalysts to date","Normal,only alkaline.",13,0,0,0,C,Fe,N,None,None,None,None,None,0,0,0,1,0,1,0,0,1,0,0,0,0,0,0,1,0,0,0,0,0,0,0,0,0,0,0,0,0,0,0,0,0,0,0,0,0,0,0,0,0,1,0,0,0,0,0,0,0,0,0
0,10.1021/acs.energyfuels.0c02783,Peoples R China,Sichuan Univ,ENERGY & FUELS,4.654,1/11/2021,7,0.85,"In alkaline conditions, Fe-N-HPC0.05 exhibited similar onset and half-wave potentials compared with 1.02 and 0.85 V for commercial Pt/C, respectively","Normal,only alkaline.",13,1,1,0,C,Fe,N,None,None,None,None,None,1,0,0,1,0,0,0,1,0,1,0,0,1,0,0,1,1,0,0,0,0,0,0,0,0,0,0,0,0,0,0,0,0,0,0,0,0,0,0,0,0,0,0,0,0,0,0,0,0,0,0
0,10.1016/j.jallcom.2022.163763,Peoples R China,Univ Elect Sci & Technol China,JOURNAL OF ALLOYS AND COMPOUNDS,6.371,3/21/2022,1,0.84,"The optimized Fe-N-C/NG delivers outstanding ORR activities (E-onset= 0.97 V, E-1/2 = 0.84 V, J(d) = 5.48 mA cm(-2)), excellent Tafel slope (57.7 mV dec(-1)), remarkable long-term durability, and strong methanol tolerance in an alkaline electrolyte","Normal,only alkaline.",13,0,1,0,C,N,Fe,None,None,None,None,None,1,1,1,1,0,0,0,1,0,0,0,0,0,0,0,1,0,0,0,0,0,0,0,0,0,0,0,0,0,1,0,0,0,0,0,0,0,0,0,0,0,0,0,0,0,0,0,0,0,0,1
0,10.1016/j.jallcom.2022.166122,Peoples R China,Chinese Acad Sci,JOURNAL OF ALLOYS AND COMPOUNDS,6.371,7/29/2022,0,0.85,"The optimized electrocatalysts of FeCo@PNCNT-CB-80 0 displays a half-wave potential of 0.85 V, which is closed to that of Pt/C in alkaline conditions","Normal,only alkaline.",13,0,0,0,C,Co,Fe,P,N,None,None,None,1,0,0,1,0,0,0,0,1,0,1,0,0,0,0,0,0,0,0,0,0,0,0,0,0,0,0,0,0,0,0,0,1,0,0,0,0,0,0,0,0,0,0,0,1,0,0,0,0,0,0
0,10.1002/asia.201801776,Peoples R China,Southeast Univ,CHEMISTRY-AN ASIAN JOURNAL,4.839,4/12/2019,18,0.86,"Fe-Co-N-C-900 exhibits an optimal ORR catalytic performance in an alkaline electrolyte with an onset potential (E-onset: 0.97 V) and half-wave potential (E-1/2: 0.86 V) comparable to that of commercial Pt/C (E-onset=1.02 V; E-1/2=0.88 V), which outperforms the corresponding Co-N-C-900 sample (E-onset=0.92 V; E-1/2=0.84 V) derived from the same MOF precursor without anion-exchange modification","Normal,only alkaline.",13,1,1,0,C,Co,Fe,N,None,None,None,None,0,0,0,0,0,0,0,0,0,0,0,0,0,0,0,1,1,0,0,0,0,0,0,0,0,0,0,0,0,0,0,0,0,0,0,0,0,0,0,0,0,0,0,0,0,0,0,0,0,0,1
0,10.1016/j.ijhydene.2019.08.190,Peoples R China,East China Univ Sci & Technol,INTERNATIONAL JOURNAL OF HYDROGEN ENERGY,7.139,11/18/2019,30,0.844,"The best Fe-N-C shows a positive half-wave potential of 0.844 V, which is 14 mV higher than that of Pt/C catalyst, as well as superior methanol resistance and long-term durability in alkaline electrolyte","Normal,only alkaline.",13,0,0,0,C,Fe,N,None,None,None,None,None,0,0,0,0,0,0,0,0,0,0,0,0,0,0,0,0,0,0,0,0,0,0,0,0,0,0,0,0,0,0,0,0,0,0,0,0,0,0,0,0,0,0,0,0,0,0,0,0,0,0,0
0,10.1016/S1872-5805(20)60506-6,Peoples R China,Shihezi Univ,NEW CARBON MATERIALS,3.7,12/29/2020,10,0.82,"The N,S-codoped GLC showed a high electrocatalytic activity for ORR with a mid-wave potential (E-1/2) of 0.82 V-RHE, which was more positive than that of Pt/C (E-1/2=0.80 V-RHE) in an alkaline electrolyte","Normal,only alkaline.",13,0,1,0,N,S,C,None,None,None,None,None,0,0,0,0,0,1,0,0,0,1,0,0,0,0,0,0,0,0,0,0,0,0,0,0,0,0,0,0,0,1,0,0,0,0,0,0,0,0,0,0,0,0,0,0,0,0,0,0,0,0,0
0,10.1039/d2dt01650h,Peoples R China,Shihezi Univ,DALTON TRANSACTIONS,4.569,8/18/2022,0,0.82,"The resulting catalyst, Co9S8/NSC-3, shows satisfactory bifunctional electrocatalytic activity in 0.1 M KOH, in which the half-wave potential (E-1/2) for the ORR is 0.82 V and the overpotential for the OER at 10 mA cm(-2) is just 350 mV","Normal,only alkaline.",13,0,0,0,C,Co,N,S,None,None,None,None,1,0,1,1,0,0,0,1,0,1,0,0,0,0,0,1,0,0,0,0,0,0,0,0,0,0,0,0,0,0,0,0,0,0,0,0,0,0,0,0,0,0,0,0,1,0,0,0,0,0,0
0,10.1016/j.jallcom.2020.155809,Peoples R China,Sun Yat Sen Zhongshan Univ,JOURNAL OF ALLOYS AND COMPOUNDS,6.371,8/13/2020,7,0.905,"Due to the synergistic effects among all of the above characteristics, the Fe-TTNCB catalysts had excellent ORR catalytic activity in 0.1 M KOH electrolyte with a half-wave potential of 0.905 V (E-1/2, V vs","Normal,only alkaline.",13,1,1,0,C,Fe,N,None,None,None,None,None,0,0,0,1,0,1,0,0,0,1,0,0,1,0,0,0,0,0,0,0,0,0,0,0,0,0,0,0,0,0,0,0,0,0,0,0,0,0,0,0,0,0,0,0,0,0,0,0,0,0,0
0,10.1021/acsomega.0c02673,DC 20016 USA,Amer Univ,ACS OMEGA,4.132,10/27/2020,10,0.88,"These carbon sheets showed a very high ORR activity with a half-wave potential of +0.88 V in 0.1 M KOH, which is 20 mV more positive than that of commercial Pt/C catalysts","Normal,only alkaline.",13,0,0,0,C,N,O,None,None,None,None,None,0,0,1,0,0,0,0,1,0,0,0,0,0,0,1,0,0,0,0,0,0,0,0,0,0,0,0,0,0,0,0,0,0,0,0,0,0,0,0,0,0,0,0,0,0,0,0,0,0,0,0
0,10.1021/acsami.1c21445,Peoples R China,Zhengzhou Univ,ACS APPLIED MATERIALS & INTERFACES,10.383,3/4/2022,2,0.82,It further displays a high half-wave potential (0.82 V) for the oxygen reduction reaction in 0.1 M KOH,"Normal,only alkaline.",13,0,0,0,C,Co,N,None,None,None,None,None,0,0,0,0,0,0,0,0,0,0,0,0,0,0,0,0,0,0,0,0,0,0,0,0,0,0,0,0,0,0,0,0,0,0,0,0,0,0,0,0,0,0,0,0,0,0,0,0,0,0,0
0,10.1039/c9cy01597c,Peoples R China,Tianjin Univ,CATALYSIS SCIENCE & TECHNOLOGY,6.177,12/12/2019,8,0.883,"Benefiting from its high specific surface area (1925 m(2) g(-1)), hierarchical micro/mesoporous structure (0-12 nm), three-dimensional conductive network and high pyridinic N and graphitic N content, the optimal CTF-Super P-10 composite catalyst exhibits an onset potential of 0.981 V and a half-wave potential of 0.883 V, with a high limiting current density of around 5.31 mA cm(-2) under alkaline conditions","Normal,only alkaline.",13,0,1,0,C,N,None,None,None,None,None,None,0,1,0,0,0,0,0,1,0,0,0,0,1,0,0,0,1,0,0,0,0,0,0,0,0,0,0,0,0,0,0,0,0,0,0,0,0,0,0,0,0,0,0,0,0,0,0,0,0,0,1
0,10.1016/j.cej.2022.135928,Peoples R China,Shenzhen Univ,CHEMICAL ENGINEERING JOURNAL,16.744,6/6/2022,2,0.91,"With the Co2P particles as supports (ZnCo-PNC), the generic Zn single atom catalysts with a content of only 2 wt% showed a half-wave potential of 0.91 V for oxygen reduction reaction in alkaline medium","Normal,only alkaline.",13,0,0,0,C,Co,N,P,Zn,None,None,None,0,0,0,0,0,1,0,0,0,0,0,0,0,0,0,0,0,0,0,0,0,0,0,0,0,0,0,0,0,0,0,0,0,0,0,0,0,0,0,0,0,0,0,0,0,0,0,0,0,0,0
0,10.1142/S1793292020500708,Peoples R China,Sichuan Univ Sci & Engn,NANO,1.438,8/3/2020,5,0.86,The optimized catalyst Fe@NCG shows remarkable ORR/OER bifunctional catalytic activity with a half-wave potential of 0.86 V for ORR and a moderate potential difference of 0.85 V in alkaline medium,"Normal,only alkaline.",13,0,1,0,C,Fe,N,None,None,None,None,None,1,1,0,0,0,0,0,1,1,0,0,0,1,1,0,0,0,0,0,0,0,0,0,0,0,0,0,0,0,1,0,0,0,0,0,0,0,0,0,0,0,0,0,0,0,0,0,0,0,0,0
0,10.1016/j.jpowsour.2017.10.004,Peoples R China,Northwestern Polytech Univ,JOURNAL OF POWER SOURCES,9.794,12/1/2017,13,0.82,"As-synthesized electrocatalyst exhibits half-wave potential (0.82 V) comparable to commercial Pt/C (0.85 V), specific activity (0.45 mA cm(-2)) better than commercial Pt/C (0.35 mA cm(-2)) along with superior stability in alkaline environment (approximate to 95% activity retention after 5000s compared to 80% for Pt/C)","Normal,only alkaline.",13,0,1,0,Ag,C,Co,N,None,None,None,None,1,0,0,0,0,0,0,0,0,0,0,0,0,0,0,0,0,0,0,0,0,0,0,0,0,0,0,0,0,1,0,0,0,0,0,0,0,0,0,0,0,1,0,0,1,0,0,0,0,0,0
0,10.1016/j.carbon.2019.05.044,Peoples R China,Wuhan Inst Technol,CARBON,11.307,7/2/2019,39,0.88,"The N-C sample synthesized at 900 degrees C with a mass ratio of glucose to g-C3N4 being 4:1 exhibits a positive half-wave potential (E-1/2 = 0.823 V), good long-term stability and dominant 4 e pathway for ORR in alkaline media, which can be attributed to its large specific surface area, high porosity, and large fraction of pyridinic and graphitic N","Normal,only alkaline.",13,0,0,0,C,Fe,N,None,None,None,None,None,0,0,0,0,0,0,0,1,0,1,0,0,0,0,0,0,0,0,0,0,0,0,0,0,0,0,0,0,0,0,1,0,0,0,0,0,0,0,0,0,0,0,0,0,1,0,0,0,0,0,0
0,10.1016/j.carbon.2019.05.044,Peoples R China,Wuhan Inst Technol,CARBON,11.307,7/2/2019,39,0.823,"The N-C sample synthesized at 900 degrees C with a mass ratio of glucose to g-C3N4 being 4:1 exhibits a positive half-wave potential (E-1/2 = 0.823 V), good long-term stability and dominant 4 e pathway for ORR in alkaline media, which can be attributed to its large specific surface area, high porosity, and large fraction of pyridinic and graphitic N","Normal,only alkaline.",13,0,0,0,C,N,None,None,None,None,None,None,0,0,0,0,0,0,0,1,0,1,0,0,0,0,0,0,0,0,0,0,0,0,0,0,0,0,0,0,0,0,1,0,0,0,0,0,0,0,0,0,0,0,0,0,1,0,0,0,0,0,0
0,10.1016/j.apsusc.2021.148981,Peoples R China,Sichuan Univ Sci & Engn,APPLIED SURFACE SCIENCE,7.392,3/10/2021,6,0.88,"As a result, the as-prepared L-Fe-AD+C exhibits an excellent ORR activity in alkaline electrolyte with a high half wave potential (0.88 V), and superior selectivity together with admirable stability, which are comparable to those of the benchmark Pt/C catalyst","Normal,only alkaline.",13,0,0,0,C,Fe,N,None,None,None,None,None,1,0,0,0,0,0,0,1,0,0,0,0,0,0,0,0,0,0,0,0,0,0,0,0,0,0,0,0,0,1,0,0,0,0,0,0,0,0,0,0,0,0,0,0,0,0,0,0,0,0,0
0,10.1016/j.jechem.2019.11.028,Peoples R China,Univ Sci & Technol Beijing,JOURNAL OF ENERGY CHEMISTRY,13.599,6/30/2020,18,0.88,"The as-prepared FeS/ZnS@N,S-C-900 hybrid exhibits superior ORR performance in comparison with Pt/C in 0.1 M KOH with high onset (E onset) and half-wave potentials (E 1/2) of 1.00 and 0.880 V vs","Normal,only alkaline.",13,0,1,0,C,N,Zn,S,Fe,None,None,None,0,0,0,1,0,0,0,1,0,0,0,0,1,0,1,0,0,0,0,0,0,0,0,0,0,0,0,0,0,0,0,0,0,0,0,0,0,0,0,0,0,0,0,0,0,0,0,0,0,0,1
0,10.11862/CJIC.2021.122,Peoples R China,Guizhou Meiling Power Source Co Ltd,CHINESE JOURNAL OF INORGANIC CHEMISTRY,0.827,7/7/2021,0,0.855,"In alkaline medium, the initial potential, half-wave potential and limiting current density of ZnN/C -900 were 0.955 V, 0.855 V and 7.10 mA.cm(-2), respectively","Normal,only alkaline.",13,0,1,0,C,N,Zn,None,None,None,None,None,0,0,0,0,0,0,0,0,0,0,0,0,0,0,0,0,1,0,0,0,0,0,0,0,0,1,0,0,0,0,0,0,0,0,0,0,0,0,0,0,0,0,0,0,0,0,0,0,0,0,0
0,10.1016/j.carbon.2018.10.040,Peoples R China,China Univ Petr,CARBON,11.307,12/28/2018,47,0.873,"The Fe3C/NCNFs exhibit superior electrocatalytic performance towards oxygen reduction reaction with an onset potential of 1.012 V and a half-wave potential of 0.873 V in alkaline media, exceeding the benchmark commercial Pt/C catalyst by ca","Normal,only alkaline.",13,1,1,0,C,Fe,N,None,None,None,None,None,1,0,0,1,0,0,0,1,0,0,0,0,1,0,0,1,1,0,0,0,0,0,0,0,0,0,0,0,0,0,0,0,1,0,0,0,0,0,0,0,1,0,0,0,1,0,0,0,0,0,1
0,10.1039/d0ee01613f,Germany,Tech Univ Dresden,ENERGY & ENVIRONMENTAL SCIENCE,39.714,9/30/2020,49,0.88,"In a 0.1 M KOH aqueous solution, alpha-MoC/NHPC exhibits excellent ORR performance with a high half-wave potential of 0.88 V (vs.reversible hydrogen electrode), which outperforms those for NHPC and commercial Pt/C","Normal,only alkaline.",13,0,0,0,C,N,Mo,None,None,None,None,None,1,0,0,1,0,0,0,1,0,0,0,0,1,0,0,0,0,0,0,0,0,0,0,0,0,0,0,0,0,0,0,0,0,0,0,0,0,0,0,0,0,0,0,0,0,0,0,0,0,0,0
0,10.1016/j.ijhydene.2018.06.156,Peoples R China,Jiangsu Normal Univ,INTERNATIONAL JOURNAL OF HYDROGEN ENERGY,7.139,12/28/2018,15,0.88,"A typical Fe-20-VB12/C catalyst with a nominal iron content of 20 wt% pyrolyzed at 700 degrees C exhibits remarkably ORR activity in alkaline medium (half-wave potential of 0.88 V, 10 mV positive than that of commercial Pt/C), high selectivity (electron transfer number > 3.93), excellent stability (only 6 mV negative shift of half-wave potential after 5000 potential cycles) and good methanol-tolerance","Normal,only alkaline.",13,0,0,0,Co,C,Fe,N,None,None,None,None,0,0,0,0,0,0,0,1,0,0,0,0,0,0,1,0,0,0,0,0,0,0,0,0,0,0,0,0,0,0,0,0,0,0,0,0,0,0,0,0,0,0,0,0,1,0,0,0,0,0,0
0,10.1016/j.electacta.2021.139555,Peoples R China,Chinese Acad Sci,ELECTROCHIMICA ACTA,7.336,11/30/2021,5,0.86,"The resultant catalyst affords an onset potential of 0.92 V and a half-wave potential of 0.86 V for oxygen reduction reaction in alkaline media, which is better than commercial Pt/C","Normal,only alkaline.",13,0,1,0,C,Co,N,Ni,None,None,None,None,0,0,0,0,0,0,0,1,0,0,1,1,1,0,1,0,0,0,0,0,0,0,0,0,0,0,0,0,0,0,0,0,0,0,0,0,0,0,0,0,0,0,0,0,0,0,0,0,0,0,1
0,10.1002/aenm.201702476,Peoples R China,Zhejiang Normal Univ,ADVANCED ENERGY MATERIALS,29.698,12/28/2018,163,0.86,"Owing to the high graphitic degree, optimum N-doping level and sufficient active sites from the graphene layers-wrapped Fe/Fe5C2 nanoparticles, the as-prepared GL-Fe/Fe5C2/NG electrocatalyst obtained at 800 degrees C exhibits outstanding ORR activity with a 20 mV more positive half-wave potential than the commercial Pt/C catalyst in 0.1 m KOH solution and a comparable onset potential of 0.98 V","Normal,only alkaline.",13,0,0,0,C,N,Fe,None,None,None,None,None,1,0,1,0,0,0,0,0,0,0,0,0,0,0,0,0,0,0,0,0,0,0,0,0,0,0,0,0,0,1,1,0,0,0,0,0,0,0,0,0,0,0,0,0,0,0,0,0,0,0,1
0,10.1002/smll.201902410,Peoples R China,Nanjing Univ Posts & Telecommun,SMALL,15.153,9/17/2019,64,0.85,"Electrochemical tests in alkaline media reveal that they can efficiently catalyze ORR with a half-wave potential of 0.85 V (vs reversible hydrogen electrode), comparable to Pt/C and outperforming Cu@Cu-N-C, N-C, Cu-TPyP-MOFs, and most other reported M-N-C catalysts","Normal,only alkaline.",13,0,0,0,C,Cu,N,None,None,None,None,None,0,1,1,1,0,1,0,1,0,0,0,0,1,0,1,1,1,0,0,0,0,0,0,0,0,0,0,0,0,0,0,0,0,0,0,0,0,0,0,0,0,0,0,0,0,0,0,0,1,0,0
0,10.3390/nano12122106,Peoples R China,Xianyang Normal Univ,NANOMATERIALS,5.719,7/3/2022,0,0.867,"In an alkaline system, the ORR half-wave potential is 0.867 V (vs","Normal,only alkaline.",13,0,0,0,C,Co,Fe,N,P,None,None,None,0,1,0,1,0,0,0,1,0,1,0,0,1,0,0,0,0,0,0,0,0,0,0,0,0,0,0,0,0,0,0,0,0,0,0,0,0,0,0,0,0,0,0,0,1,0,0,0,0,0,0
0,10.1021/acsami.0c10234,India,Indian Inst Sci,ACS APPLIED MATERIALS & INTERFACES,10.383,10/27/2020,23,0.764,"Interestingly, as-synthesized WN2C2 exhibited unprecedented electrocatalytic activity with a half-wave potential of 764 mV vs reversible hydrogen electrode (RHE) as well as significantly enhanced stability (retaining >99% diffusion-limited current density and the loss in activity is 10.5% at 0.84 V after 10,000 potential cycles), which is much better than the stability limit set by the US Department of Energy in an alkaline medium","Normal,only alkaline.",13,1,1,0,C,N,W,None,None,None,None,None,0,0,0,1,0,1,0,1,0,0,0,0,0,0,1,0,0,0,0,0,0,0,0,0,0,0,0,0,0,0,0,0,0,0,0,0,0,0,0,0,0,0,0,0,0,0,0,0,0,0,0
0,10.1073/pnas.1906570116,NY 14853 USA,Cornell Univ,PROCEEDINGS OF THE NATIONAL ACADEMY OF SCIENCES OF THE UNITED STATES OF AMERICA,12.779,12/16/2019,32,0.89,"CoMn2O4/C exhibited a half-wave potential of 0.89 V in 1 M KOH, equal to the benchmark activity of Pt/C, which was ascribed to charge transfer between Co and Mn, as evidenced by X-ray absorption spectroscopy","Normal,only alkaline.",13,0,0,0,Co,Mn,O,C,None,None,None,None,1,0,0,0,0,0,0,0,1,0,0,0,1,0,0,0,1,0,0,0,0,1,0,0,0,0,0,0,0,0,0,0,0,0,0,0,0,0,0,0,0,0,0,0,0,0,0,0,0,0,0
0,10.1021/acsanm.1c02829,Peoples R China,Soochow Univ,ACS APPLIED NANO MATERIALS,6.14,2/17/2022,2,0.9,"This Pt/N-C displays ORR activity and durability in alkaline solution with a half-wave potential of 0.90 V (vs RHE), limited diffusion current density of 5.5 mA cm(-2), and only 5 mV deterioration in half-wave potential after testing 20,000 cyclic voltammetry (CV) cycles","Normal,only alkaline.",13,1,1,0,C,N,Pt,None,None,None,None,None,1,0,0,1,0,0,0,0,1,0,0,0,0,0,0,1,0,0,0,0,0,0,0,0,0,0,0,0,0,0,0,0,0,0,0,0,0,0,0,1,0,0,0,0,0,0,0,0,0,0,0
