Repository: ruiding-uchicago/InCrEDible-MaT-GO

# InCrEDible-MaT
Code/Database of &lt;Obtaining Material Design Insights of Electrocatalysts for Hydrogen Energy by a Novel Approach: Data Science Workflow based on the Internet >
Python version: 3.9.12
Package versions in package_version.txt

File: Train Models and Blackbox Intepretation/R/All pH/ORR/ORR.csv (part 11 of 15)
TEST,DOI,Country,Facility,Journal_Name,IF,Indexed_Date,Cited_Time,HWP,Remark_Sentence,Bug_Note,PH,Irregular_Abnormal_Value,Irregular_Multiple_Value,Irregular_Multiple_Keywords,Element_1,Element_2,Element_3,Element_4,Element_5,Element_6,Element_7,Element_8,Judge_Nanoparticles,Judge_3D,Judge_2D,Judge_1D,Judge_Urchin,Judge_SAC,Judge_QD,Judge_Hollow,Judge_Core_Shell,Judge_Template,Judge_alloy,Judge_Functionalized,Judge_heterostructures,Judge_Polymer_Complex_Chelate,Judge_Biomass_Slag,Judge_MOF,Judge_COF,Judge_Conductive_Polymer,Judge_Polymetal,Judge_Hydroxide_Oxyhydroxide,Judge_oxalate,Judge_Spinel,Judge_Perovskite,Judge_Pyrochlore,Judge_Prussian_Blue,Judge_Amorphous,Judge_Ultrasound,Judge_Plasma,Judge_Graphdiyne,Judge_Graphene,Judge_c3n4,Judge_MXene,Judge_CNT,Judge_IL,Judge_Organic_Inorganic,Judge_Steel,Judge_Carbon_Cloth,Judge_Film,Judge_Molten,Judge_Co_Precipitation,Judge_Electrospin,Judge_Hydrothermal,Judge_Microwave,Judge_Spray,Judge_Phys_Chem_Deposition,Judge_Light_Deposition,Judge_Electrochemical_Deposition,Judge_Electrochemical_Corrosion,Judge_Etching,Judge_Sol_Gel,Warning_Onset
0,10.1021/acsami.0c16081,Peoples R China,China Univ Petr East China,ACS APPLIED MATERIALS & INTERFACES,10.383,1/28/2021,18,0.9,"When used as an ORR catalyst, the UF Co-N-C catalyst possesses high ORR activity (with an E-1/2 of 0.9 V) that can rival 20 wt % commercial Pt/C (with an E-1/2 of 0.835 V) in alkaline media","Normal,only alkaline.",13,0,1,0,C,Co,N,None,None,None,None,None,0,0,0,0,0,0,0,0,0,0,0,0,1,0,0,1,0,0,0,0,0,0,0,0,0,0,0,0,0,0,0,0,0,0,0,0,0,0,0,0,0,0,0,0,0,0,0,0,0,0,0
0,10.1039/d1nr07613b,Peoples R China,Hong Kong Polytech Univ,NANOSCALE,8.307,1/31/2022,2,0.9,"Significantly, from experimental and theoretical investigations, the highly porous structure, highly dispersed ultrafine Mo2C and the N and P co-doping in the Mo2C@NPC lead to the remarkable ORR activity with an onset potential of similar to 1.01 V, a half-wave potential of similar to 0.90 V and a Tafel slope of 51.7 mV dec(-1) at 1600 rpm in 0.1 M KOH","Normal,only alkaline.",13,1,1,0,C,Mo,P,N,None,None,None,None,1,1,0,0,0,0,0,1,1,0,0,0,0,0,0,1,0,0,1,0,0,0,0,0,0,0,0,0,0,0,0,0,0,0,0,0,0,0,0,0,0,0,0,0,0,0,0,0,0,0,1
0,10.1016/j.carbon.2020.03.036,Peoples R China,Shenzhen Univ,CARBON,11.307,6/11/2020,24,0.87,"In this work, we synthesized a P, N dual-doped porous carbon nanospheres (DDPCN), which showed an E-onset and E-1/2 of 0.98 V and 0.87 V for ORR reduction in alkaline solution, and a Tafel slop of 72 mV/dec, over-performing all the other metal-free catalysts and comparable with the performance of state-of-the-art Pt/C (20 wt%)","Normal,only alkaline.",13,0,1,0,C,N,P,None,None,None,None,None,1,0,0,0,0,0,0,1,0,0,0,0,0,0,0,0,0,0,0,0,0,0,0,0,0,0,0,0,0,0,0,0,1,0,0,0,0,0,0,0,0,0,0,0,0,0,0,0,0,0,1
0,10.7503/cjcu20180459,Peoples R China,Chinese Acad Sci,CHEMICAL JOURNAL OF CHINESE UNIVERSITIES-CHINESE,0.786,1/4/2019,4,0.897,The half-wave potential(E-1/2) in acidic medium can reach to 0.81 V(vs,"Normal,only acid.",13,0,0,0,C,Fe,None,None,None,None,None,None,1,0,0,1,0,0,0,1,1,0,0,0,0,0,0,0,0,0,0,0,0,0,0,0,0,0,0,0,0,0,0,0,1,0,0,0,0,0,0,0,1,0,0,0,0,0,0,0,1,0,0
0,10.1039/c8ta06057f,Peoples R China,Chinese Acad Sci,JOURNAL OF MATERIALS CHEMISTRY A,14.511,12/28/2018,54,0.857,"Specifically, a record low potential gap (Delta E = E-j10 - E-1/2) of 0.681 V can be achieved in 1 M KOH electrolyte","Normal,only alkaline.",13,0,0,0,C,Co,N,None,None,None,None,None,0,1,1,1,0,0,0,1,0,0,0,0,1,0,0,0,0,0,0,0,0,0,0,0,0,0,0,0,0,0,1,0,1,0,0,0,0,0,0,0,0,0,0,0,0,0,0,0,0,0,0
0,10.1002/smll.202105928,Peoples R China,Tongji Univ,SMALL,15.153,12/18/2021,3,0.854,"The HPNC catalyst possesses a large surface area of 1459 m(2) g(-1) and exhibits superior electrocatalytic activity toward ORR and OER simultaneously with a low OER/ORR overpotential of 0.62 V, taking the difference between the potential at 10 mA cm(-2) for OER and half-wave potential for ORR in 0.1 m KOH","Normal,only alkaline.",13,0,0,0,C,N,None,None,None,None,None,None,0,0,0,0,0,0,0,1,0,0,0,0,1,0,0,0,0,0,0,0,0,0,0,0,0,0,0,0,0,0,0,0,0,0,0,0,0,0,0,0,0,0,0,0,0,0,0,0,0,0,0
0,10.1039/d1se00242b,Peoples R China,Harbin Inst Technol,SUSTAINABLE ENERGY & FUELS,6.813,5/10/2021,6,0.9,"Benefiting synergistically from the high porosity and abundant active sites, the Fe-S, N-C-950 catalyst exhibits a 0.9 V half-wave potential in 0.1 M KOH, as well as good stability","Normal,only alkaline.",13,0,0,0,C,Fe,N,S,None,None,None,None,0,0,0,0,0,0,0,1,1,1,0,0,1,1,0,1,0,0,0,0,0,0,0,0,0,0,0,0,0,0,0,0,0,0,0,0,0,0,0,0,0,0,0,0,0,0,0,0,0,0,0
0,10.1016/S1872-2067(15)61049-X,Peoples R China,Chinese Acad Sci,CHINESE JOURNAL OF CATALYSIS,12.92,4/1/2016,33,0.88,"The Fe-N-C catalyst exhibits excellent ORR activity in 0.1 mol/L NaOH electrolyte (onset potential, E-o = 1.08 V and half wave potential, E-1/2 = 0.88 V vs","Normal,only alkaline.",13,1,1,0,C,Fe,N,None,None,None,None,None,0,0,0,1,0,0,0,0,0,0,0,0,0,0,0,0,0,0,0,0,0,0,0,0,0,0,0,0,0,0,0,0,0,0,0,0,0,0,0,0,0,0,0,0,0,0,0,0,0,0,1
0,10.1039/d1tc02729h,Peoples R China,Southern Univ Sci & Technol,JOURNAL OF MATERIALS CHEMISTRY C,8.067,8/11/2021,5,0.88,"RHE and OER with a voltage of 1.56 V at 10 mA cm(-2), compared with that of commercial Pt/C (E-1/2 = 0.86 V) and IrO2 (1.62 V at 10 mA cm(-2)) in 0.1 M KOH, respectively","Normal,only alkaline.",13,1,1,0,Fe,N,O,C,None,None,None,None,0,0,0,0,0,1,0,1,0,0,0,0,0,0,0,1,0,0,0,0,0,0,0,0,0,0,0,0,0,1,0,0,0,0,0,0,0,0,0,0,0,0,0,0,0,0,0,0,0,0,0
0,10.1016/j.mtener.2021.100737,Peoples R China,Heilongjiang Univ,MATERIALS TODAY ENERGY,9.257,10/16/2021,11,0.812,Co3O4@Z67/NCS-850 (850 degrees C) with the Co2+/Co3+ ratio of 1.58 shows the promising bifunctional (ORR/OER) activity (DE = Ej=10 (1.55 V)-E1/2 (0.812 V) = 0.738 V) and long-term stability via the 4e-process in alkaline electrolytes,"Normal,only alkaline.",13,1,1,0,C,Co,N,O,None,None,None,None,1,0,0,0,0,0,0,0,1,0,0,0,0,0,0,1,0,0,0,0,0,0,0,0,0,0,0,0,0,0,0,0,0,0,0,0,0,0,0,0,0,0,0,0,0,0,0,0,1,0,0
0,10.1149/2.0461714jes,Peoples R China,Cent South Univ,JOURNAL OF THE ELECTROCHEMICAL SOCIETY,4.386,12/28/2018,15,0.82,"The as-prepared composite with a low Ag mass ratio of 4.22% shows excellent catalytic activity toward ORR in alkaline solution (half wave potential of 0.82 V, limiting current density of 6.0 mA cm(-2))","Normal,only alkaline.",13,0,0,0,Ag,Fe,O,N,C,None,None,None,1,0,0,0,0,0,0,0,0,0,0,0,0,0,0,0,0,0,0,0,0,0,0,0,0,0,0,0,0,0,0,0,0,0,0,0,0,0,0,0,0,1,0,0,0,0,0,0,0,0,0
0,10.1016/j.electacta.2019.134869,Peoples R China,Shaoxing Univ,ELECTROCHIMICA ACTA,7.336,10/23/2019,14,0.81,"RHE) in alkaline electrolyte, with a half-wave potential of 0.81 V (vs","Normal,only alkaline.",13,0,0,0,C,N,O,S,None,None,None,None,1,0,0,1,0,0,0,1,1,0,0,0,1,0,0,0,0,0,0,0,0,0,0,0,0,0,0,0,0,0,1,0,0,0,0,0,0,0,0,0,0,0,0,0,1,0,0,0,1,0,1
0,10.1016/j.inoche.2020.107982,Peoples R China,Southeast Univ,INORGANIC CHEMISTRY COMMUNICATIONS,3.428,7/28/2020,7,0.81,"RHE) in alkaline eletrolyte comparable to the reference Pt/C, and a good long-term stability with only 10 mV negative shift in E-1/2 after 10,000 cycles.","Normal,only alkaline.",13,1,0,0,C,N,Mn,None,None,None,None,None,0,1,0,1,0,0,0,1,0,0,0,0,0,0,0,1,0,0,0,0,0,0,0,0,0,0,0,0,0,0,0,0,0,0,0,0,0,0,0,0,0,0,0,0,0,0,0,0,1,0,0
0,10.1016/j.carbon.2018.09.088,Peoples R China,Yanshan Univ,CARBON,11.307,12/28/2018,29,0.86,"The prepared optimal Co@NGC-800 realized praiseworthy oxygen reduction activity in alkaline media, showing an onset potential of 1.00 V (vs RHE) and a half-wave potential of 0.86 V (vs RHE)","Normal,only alkaline.",13,0,1,0,C,Co,N,None,None,None,None,None,0,1,1,1,0,0,0,1,0,0,0,0,0,1,0,0,0,0,0,0,0,0,0,0,0,0,0,0,0,1,0,0,1,0,0,0,0,0,0,0,0,0,0,0,1,0,0,0,0,0,1
0,10.1016/j.jelechem.2022.116560,Peoples R China,Hunan Univ,JOURNAL OF ELECTROANALYTICAL CHEMISTRY,4.598,9/17/2022,0,0.82,"Thanks to its outstanding properties, such as unique honeycomb-like morphology, high Brunauer-Emmett-Teller (BET) surface area (935 m(2)/g), and abundant of phosphorus content (2.61 at%), the obtained PANAGr exhibits a high ORR activity with a half-wave potential of 0.82 V and a limiting current density of -5.98 mA cm(-2) in alkaline electrolyte solution","Normal,only alkaline.",13,0,0,0,C,N,P,None,None,None,None,None,0,0,0,0,0,0,0,1,0,0,0,0,1,0,0,0,0,0,0,0,0,0,0,0,0,0,0,0,0,1,0,0,0,0,0,0,0,0,0,0,0,0,0,0,0,0,0,0,0,0,0
0,10.1002/adma.201803372,South Korea,UNIST,ADVANCED MATERIALS,32.086,12/28/2018,64,0.93,"Among all the transition-metal-based electrocatalysts, the C@NCF-900 exhibits the highest ORR performance in terms of half-wave potential (0.93 V) in 0.1 m KOH","Normal,only alkaline.",13,0,0,0,O,Co,Fe,Ni,None,None,None,None,0,0,0,1,0,0,0,0,0,0,1,0,0,0,0,0,0,0,0,0,0,0,0,0,0,0,0,0,0,0,0,0,0,0,0,0,0,0,0,0,0,0,0,0,0,0,0,0,0,0,0
0,10.1007/s11664-021-08824-9,Canada,Univ Windsor,JOURNAL OF ELECTRONIC MATERIALS,2.047,3/26/2021,1,0.86,"Because of this, the oxygen reduction reaction (ORR) process can more readily take place on Fe2N than on FeN4, and the Fe2N phase enriched Fe-N-C-pd-800 carbon spheres exhibit a promising onset potential (E-onset=1.02 V) and half-wave potential (E-1/2=0.86 V) in alkaline media","Normal,only alkaline.",13,1,1,0,C,Fe,N,None,None,None,None,None,0,0,0,0,0,0,0,1,0,0,0,0,1,0,0,0,0,0,0,0,0,0,0,0,0,0,0,0,0,0,0,0,0,0,0,0,0,0,0,0,0,0,0,0,0,0,0,0,0,0,1
0,10.1016/j.jcis.2018.08.118,Peoples R China,Northeast Normal Univ,JOURNAL OF COLLOID AND INTERFACE SCIENCE,9.965,12/28/2018,40,0.854,"Under the optimized condition, FeCo@PCNF-800 displays excellent ORR electrocatalytic activity in alkaline solutions, with a more positive half-wave potential (E-1/2 of 0.854 V vs RHE) and larger limited-diffusion current density (j of 6.012 mA cm(-2)) than those of 20 wt% Pt/C (E-1/2 of 0.849 V and j of 5.710 mA cm(-2))","Normal,only alkaline.",13,0,1,0,C,N,Co,Fe,None,None,None,None,1,1,0,1,0,0,0,1,1,0,1,0,1,0,0,0,0,0,0,0,0,0,0,0,1,0,0,0,0,0,0,0,1,0,0,0,0,0,0,0,1,0,0,0,1,0,0,0,0,0,1
0,10.1016/j.apsusc.2021.152255,Peoples R China,China Univ Petr East China,APPLIED SURFACE SCIENCE,7.392,4/29/2022,1,0.9,"FeNx/S-NC catalyst has an excellent initial potential of 1.02 V and a half-wave potential of 0.90 V, achieving one of the highest catalytic activities based on Fe-N-C reported so far, and ORR catalyst in an alkaline environment","Normal,only alkaline.",13,1,1,0,C,N,S,Fe,None,None,None,None,0,0,0,1,0,0,0,0,0,0,0,0,0,1,0,0,0,1,0,0,0,0,0,0,0,0,0,0,0,0,0,0,0,0,0,0,0,0,0,0,0,0,0,0,0,0,0,0,0,0,0
0,10.1016/j.jcis.2022.06.130,Peoples R China,Zhejiang Normal Univ,JOURNAL OF COLLOID AND INTERFACE SCIENCE,9.965,8/4/2022,3,0.87,"The resulting FeCo/NCNTs-800 showed a better ORR performance (onset potential, E-onset = 1.09 V; half-wave potential, E-1/2 = 0.87 V) than commercial Pt/C (50 wt%) in a 0.1 M KOH solution, with a limiting current density as high as -5.54 mA cm(-2)","Normal,only alkaline.",13,1,1,0,C,Co,Fe,N,None,None,None,None,0,0,0,1,0,0,0,0,0,0,1,0,0,1,1,0,0,0,0,0,0,0,0,0,0,0,0,0,0,0,1,0,1,0,0,0,0,0,0,0,0,0,0,0,0,0,0,0,0,0,1
0,10.1039/c9ta01321k,Peoples R China,Jilin Univ,JOURNAL OF MATERIALS CHEMISTRY A,14.511,5/1/2019,41,0.885,"A half-wave potential of 0.885V (versus the reversible hydrogen electrode (RHE)) is achieved in 0.1 M KOH, which is 22 mV more positive than that of commercial 20 wt% Pt/C","Normal,only alkaline.",13,0,0,0,Mo,S,Ni,None,None,None,None,None,0,0,1,1,0,0,0,0,0,0,0,0,1,0,0,0,0,0,0,0,0,0,0,0,0,0,0,0,0,0,0,0,0,0,0,0,0,0,0,0,0,0,0,0,0,0,0,0,0,0,0
0,10.1021/acsami.8b20565,Australia,Univ New South Wales,ACS APPLIED MATERIALS & INTERFACES,10.383,3/28/2019,39,0.84,"Acid-leaching produced an optimized Murray-type durable and methanol-tolerant Co-N-C electrocatalyst that achieved an onset potential of 0.94 V [vs reversible hydrogen electrode (RHE)] and a half wave potential of 0.84 V (vs RHE) as well as a large diffusion-limited current density of 5.7 mA cm(-2) for the oxygen reduction reaction, which is comparable to Pt/C","Normal,only acid.",13,0,1,0,Co,N,C,None,None,None,None,None,1,0,0,1,0,0,0,1,0,0,0,0,0,0,0,0,0,0,0,0,0,0,0,0,1,0,0,0,0,0,0,0,0,0,0,0,0,0,0,0,0,0,0,0,0,0,0,0,1,0,1
0,10.1016/j.jpowsour.2019.126650,Peoples R China,Jilin Univ,JOURNAL OF POWER SOURCES,9.794,7/24/2019,28,0.89,"The catalyst exhibits superior oxygen reduction reaction performance in both 0.1 M KOH and 0.5 M H2SO4, with onset potential (E-onset, 0.99 vs 0.82 V) and half-wave potential (E-1/2, 0.89 vs 0.72 V)","Normal,acid and alkaline.",13,1,1,0,C,N,Sc,None,None,None,None,None,0,0,0,0,0,0,0,0,0,0,0,0,0,0,0,0,0,0,0,0,0,0,0,0,0,0,0,0,0,1,0,0,0,0,0,0,0,0,0,0,0,0,0,0,1,0,0,0,0,0,1
0,10.1021/acsnano.8b01502,Japan,NIMS,ACS NANO,18.027,12/28/2018,239,0.872,"The best Fe-1.6-N-HCNS/rGO-900 catalyst performed better in electrocatalytic oxygen reduction than 20 wt % Pt/C catalyst in alkaline medium, with a more positive half-wave potential of 0.872 V and the same limiting current density","Normal,only alkaline.",13,0,0,0,C,Fe,N,O,None,None,None,None,1,1,1,0,0,0,0,1,0,0,0,0,1,1,0,0,0,0,0,0,0,0,0,0,0,0,0,0,0,1,0,0,0,0,0,0,0,0,0,1,0,0,0,0,1,0,0,0,0,0,0
0,10.1016/j.cej.2020.128171,Peoples R China,Cent China Normal Univ,CHEMICAL ENGINEERING JOURNAL,16.744,3/10/2021,29,0.93,"Because of the rigid porous spherical structure and the existence of Co-N-x active sites, the as-prepared cathode catalyst exhibits an outstanding oxygen reduction performance (with an onset potential E-onset of 1.03 V vs RHE and a half-wave potential E-1/2 of 0.93 V vs RHE) in 0.1 M KOH, out-performing that of commercial Pt/C (E-onset = 1.03 V and E-1/2 = 0.87 V), and shows more rapid kinetics","Normal,only alkaline.",13,1,1,0,C,Co,N,None,None,None,None,None,1,0,0,0,0,0,0,1,0,0,0,0,0,0,0,0,0,0,0,0,0,0,0,0,0,0,0,0,0,0,0,0,0,0,0,0,0,0,0,0,0,0,0,0,1,0,0,0,0,0,1
0,10.1016/j.jssc.2020.121523,Peoples R China,Qingdao Univ,JOURNAL OF SOLID STATE CHEMISTRY,3.656,8/24/2020,3,0.84,"Electrochemical tests show that the Co-NBSC catalyst possesses an onset potential of 0.93 V, a half wave potential of 0.84 V and a current density of 5.58 mA/cm(2) as well as excellent stability in an alkaline solution","Normal,only alkaline.",13,0,1,0,B,C,Co,N,S,None,None,None,1,0,0,1,0,0,0,0,0,0,0,0,1,0,0,0,0,0,0,0,0,0,0,0,0,0,0,0,0,0,0,0,0,0,0,0,0,0,0,0,0,0,0,0,1,0,0,0,0,0,1
0,10.1002/adfm.202205767,Peoples R China,Qingdao Univ Sci & Technol,ADVANCED FUNCTIONAL MATERIALS,19.924,9/8/2022,0,0.83,"Benefiting from the strong coupling effect among FeP, FeNi2P, and N, P co-doped carbon at the three-phase heterojunction interface, as well as the unique 1D/3D hierarchical structure, the as-prepared FeNiP-NPHC shows superior ORR (E-1/2 = 0.83 V), HzOR (E-100 = 7 mV), and HER (E-100 = -180 mV) performance in alkaline seawater","Normal,only alkaline.",13,0,0,0,C,Fe,Ni,P,None,None,None,None,0,1,0,1,0,0,0,0,1,0,0,0,1,0,0,0,0,0,0,0,0,0,0,0,0,0,0,0,0,0,0,0,0,0,0,0,0,0,0,0,0,1,0,0,0,0,0,0,0,0,0
0,10.1016/j.apsusc.2021.152006,Peoples R China,Nantong Univ,APPLIED SURFACE SCIENCE,7.392,1/7/2022,1,0.77,"Compared with stand-alone HCNs and g-C3N5, the HCNs@gC(3)N(5) composite demonstrated significantly enhanced ORR activity with a more positive half-wave potential and faster kinetics in the alkaline medium","Normal,only alkaline.",13,1,0,0,C,N,None,None,None,None,None,None,1,1,0,1,0,0,0,1,0,1,0,0,1,0,0,0,0,0,0,0,0,0,0,0,0,0,0,0,0,0,0,0,0,0,0,0,0,0,0,0,0,0,0,0,0,0,0,0,0,0,0
0,10.1016/j.nanoen.2015.12.002,Peoples R China,Peking Univ,NANO ENERGY,19.069,3/9/2016,31,0.8,"The N-CoTi@CoTiO3/C catalyst shows superior catalytic performance for oxygen reduction reactions (ORR) in alkaline solutions, with comparable onset potential, half-wave potential to commercial Pt/C and specific activity 1.5 times as high as commercial Pt/C at 0.70 V","Normal,only alkaline.",13,0,0,0,Co,O,Ti,N,C,None,None,None,1,0,0,0,0,0,0,0,0,0,1,0,0,0,0,0,0,0,0,0,0,0,0,0,0,0,0,0,0,0,0,0,0,0,0,0,0,0,0,0,0,0,0,0,0,0,0,0,0,0,1
0,10.1016/j.ijhydene.2021.09.040,Peoples R China,Henan Normal Univ,INTERNATIONAL JOURNAL OF HYDROGEN ENERGY,7.139,11/4/2021,3,0.83,"In an alkaline electrolyte, the optimized catalyst displays favorable ORR performance with positive onset potential (E-onset = 0.91 V), half-wave potential (E-1/2 = 0.83 V), long-term cycles stability and methanol tolerance, exceeding those for the commercial Pt/C","Normal,only alkaline.",13,0,1,0,C,N,Fe,None,None,None,None,None,1,0,0,0,0,0,0,1,0,1,0,1,0,1,0,0,0,0,0,0,0,0,0,0,0,0,0,0,0,0,0,0,0,0,0,0,0,0,0,0,0,0,0,0,0,0,0,0,0,0,1
0,10.1016/j.apsusc.2019.05.014,Peoples R China,Tianjin Univ,APPLIED SURFACE SCIENCE,7.392,7/2/2019,21,0.864,"Owing to the coaction of the unique porous structure, bimetal-N active sites and FeCo alloy, the resultant catalyst carbonized at 850 degrees C exhibits a prominent ORR activity with a positive half-wave potential of 0.864 V (vs the reversible hydrogen electrode, RHE), and a low operating potential of 1.675 V at a current density of 10 mA cm(-2) for OER in alkaline media","Normal,only alkaline.",13,1,1,0,Co,Fe,C,N,None,None,None,None,1,0,0,1,0,1,0,1,1,1,1,0,1,0,0,1,0,0,0,0,0,0,0,0,0,0,0,0,0,0,0,0,0,0,0,0,0,0,0,0,0,0,0,0,0,0,0,0,0,0,0
0,10.1021/acsanm.9b02201,Peoples R China,Henan Normal Univ,ACS APPLIED NANO MATERIALS,6.14,4/8/2020,24,0.8,"When applied to an alkaline electrolyte system, the porous electrocatalyst delivers a low half-wave potential of 0.80 V toward ORR and overpotential of 540 mV toward OER with excellent durability","Normal,only alkaline.",13,0,0,0,C,Co,N,Ni,None,None,None,None,1,0,0,0,0,0,0,1,0,0,1,0,0,0,0,0,0,0,1,0,0,0,0,0,0,0,0,0,0,0,0,0,0,0,0,0,0,0,0,0,0,0,0,0,1,0,0,0,0,0,0
0,10.1021/acsanm.8b02235,NM 87545 USA,Los Alamos Natl Lab,ACS APPLIED NANO MATERIALS,6.14,4/10/2019,42,0.84,High ORR activity was demonstrated in an alkaline electrolyte with an onset potential of similar to 1.1 V and half-wave potential of 0.84 V vs RHE,"Normal,only alkaline.",13,1,1,0,C,N,O,None,None,None,None,None,0,1,1,0,0,0,0,1,0,0,0,1,0,1,0,0,0,0,0,0,0,0,0,0,0,0,0,0,0,1,0,0,0,0,0,0,0,0,0,0,0,0,0,0,0,0,0,0,0,0,1
0,10.1021/acsami.7b18504,Peoples R China,South China Univ Technol,ACS APPLIED MATERIALS & INTERFACES,10.383,12/28/2018,38,0.8,"Our optimal V0.95Co0.05N microflowers achieve a half-wave potential for the ORR of up to 0.80 V in 0.1 M KOH solution, which is almost comparable to that of commercial 20% Pt/C","Normal,only alkaline.",13,0,0,0,Co,N,V,None,None,None,None,None,0,1,1,0,1,0,0,1,0,0,0,0,0,0,0,0,0,0,0,0,0,0,0,0,0,0,0,0,0,0,0,0,0,0,0,0,0,0,0,0,0,0,0,0,0,0,0,0,0,0,0
0,10.1016/j.ijhydene.2019.07.182,Peoples R China,Zhengzhou Univ Light Ind,INTERNATIONAL JOURNAL OF HYDROGEN ENERGY,7.139,10/16/2019,14,0.78,"The Fe-N/N-C NFs exhibit onset potential of 0.95 V and the half-wave potential of 0.78 V in 0.1 M KOH solution, suggesting superior electro-catalytic activity for ORR","Normal,only alkaline.",13,0,1,0,C,N,Fe,None,None,None,None,None,0,0,0,1,0,0,0,1,0,0,0,0,0,0,0,0,0,0,0,0,0,0,0,0,0,0,0,0,0,0,0,0,1,0,0,0,0,1,0,0,1,0,0,0,0,0,0,0,0,0,1
0,10.1016/j.jcis.2022.04.043,Peoples R China,Zhejiang Normal Univ,JOURNAL OF COLLOID AND INTERFACE SCIENCE,9.965,6/8/2022,0,0.86,"The resultant composite synergistically combines advantages of hierarchically accessible surfaces, highly open structure, and well-dispersed PtFe particles, which endow the PtFe@3D N-OMC with onset and half-wave potentials of 0.98 and 0.86 V in alkaline media, respectively, showing appealing catalytic activity for the ORR","Normal,only alkaline.",13,0,1,0,C,Fe,N,Pt,None,None,None,None,1,1,0,0,0,0,0,1,0,1,0,0,1,0,0,0,0,0,0,0,0,0,0,0,0,0,0,0,0,0,0,0,0,0,0,0,0,0,0,0,0,0,0,0,0,0,0,0,0,0,0
0,10.1016/j.carbon.2020.01.108,Peoples R China,Wuhan Univ Technol,CARBON,11.307,4/16/2020,46,0.89,"By virtue of advantageous structural features, sufficient active sites (especially efficient FeNx moieties), the as-obtained electrocatalyst possesses superior ORR performance in alkaline media with a half-wave potential of 0.89 V outperforming that of commercial Pt/C (0.84 V), and good approaching activity to Pt/C (0.78 V) in acidic media","Normal,acid and alkaline.",13,0,1,0,C,Fe,Zn,None,None,None,None,None,0,1,0,1,1,0,0,0,0,0,0,0,0,0,0,1,1,0,0,0,0,0,0,0,0,0,0,0,0,0,0,0,1,0,0,0,0,0,0,0,0,0,0,0,0,0,0,0,0,0,0
0,10.1002/celc.201701158,Peoples R China,Shandong Univ Sci & Technol,CHEMELECTROCHEM,4.782,12/28/2018,4,0.83,"The expanded graphene oxide with a crumpled form and rich defects was used as electrode materials for the oxygen reduction reaction (ORR), and a very high ORR performance was observed in 0.1 mol L-1 KOH, exhibiting an onset potential of 0.92 V, a half-wave potential of 0.83 V, and a roughly 5.68 mA cm(-2) limiting current density with catalyst loading of 0.1274 mg cm(-2)","Normal,only alkaline.",13,0,1,0,S,Co,O,C,None,None,None,None,0,0,0,1,0,0,0,0,0,0,0,0,0,0,0,0,0,0,0,0,0,0,0,0,0,0,0,0,0,1,0,0,0,0,0,0,0,0,0,0,0,0,0,0,0,0,0,0,0,0,1
0,10.1039/c9nj06289k,Peoples R China,Northwest Normal Univ,NEW JOURNAL OF CHEMISTRY,3.925,5/28/2020,5,0.848,"RHE) which is more positive than that of a commercial noble metal catalyst (20% Pt/C, E-1/2 = 0.848 V, E-Onset = 0.973 V) in an alkaline medium, and a half-wave potential with only a slight negative shift of approximately 7 mV after 5000 cycles.","Normal,only alkaline.",13,0,1,0,C,Fe,N,None,None,None,None,None,1,1,0,0,0,0,0,1,0,0,0,1,1,0,0,0,0,0,0,0,0,0,0,0,0,0,0,0,0,0,0,0,0,0,0,0,0,0,0,0,0,0,0,0,0,0,0,0,0,0,1
0,10.1039/c7ta01754e,Peoples R China,Univ Sci & Technol China,JOURNAL OF MATERIALS CHEMISTRY A,14.511,5/21/2017,47,0.86,"The core-shell structured catalysts (Ni@Pd3/C NPs) exhibited a robust ORR activity and stability with a high onset potential of 0.99 V, a half-wave potential of 0.87 V and an average electron transfer number of 3.91 in 0.1 M HClO4","Normal,only acid.",13,0,1,0,Pd,C,Ni,None,None,None,None,None,1,0,0,0,0,0,0,0,1,0,1,1,0,0,0,0,0,0,0,0,0,0,0,0,0,0,0,0,0,0,0,0,0,0,0,0,0,0,0,0,0,1,0,0,1,0,0,0,0,0,1
0,10.1016/j.cej.2021.132762,Peoples R China,Beijing Univ Chem Technol,CHEMICAL ENGINEERING JOURNAL,16.744,12/18/2021,4,0.9,"Impressively, the optimized 3D porous nitrogendoped carbon (PNC-30) exhibits a half-wave potential of 0.90 and 0.76 V in alkaline and acidic electrolytes, respectively","Normal,acid and alkaline.",13,0,0,0,C,N,None,None,None,None,None,None,0,1,0,0,0,0,0,1,0,1,0,0,0,0,0,1,0,0,0,0,0,0,0,0,0,0,0,0,0,0,0,0,0,0,0,0,0,0,0,0,0,0,0,0,0,0,0,0,0,0,0
0,10.1039/c7ra06352k,Peoples R China,Chinese Acad Sci,RSC ADVANCES,4.036,8/30/2017,7,0.873,"Besides, the T-FeNC-800R catalyst has an excellent ORR activity with onset and half-wave potentials of 1030 and 873 mV in 0.1 M KOH, respectively, which are higher than those of Pt/C (onset and half-wave potentials are 1009 and 855 mV vs","Normal,only alkaline.",13,1,1,0,C,Fe,N,O,Si,None,None,None,0,1,0,0,0,0,0,1,0,1,0,0,0,1,0,0,0,0,0,0,0,0,0,0,0,0,0,0,0,0,0,0,0,0,0,0,0,0,0,0,0,0,0,0,1,0,0,0,0,0,0
0,10.1016/j.cej.2021.132119,Peoples R China,Cent South Univ,CHEMICAL ENGINEERING JOURNAL,16.744,12/18/2021,7,0.89,"The Co-SA/NC displays satisfactory ORR performance with higher half-wave potential of 0.89 V and kinetic current density (Jk) of 15.4 mA cm-2 at 0.85 V in alkaline solution, than those of Pt/C (0.87 V and 8.7 mA cm-2)","Normal,only alkaline.",13,0,1,0,C,Co,N,None,None,None,None,None,0,0,0,1,0,1,0,0,0,0,0,0,0,0,0,0,0,0,0,0,0,0,0,0,0,0,0,0,0,0,0,0,0,0,0,0,0,0,0,0,0,0,0,0,0,0,0,0,0,0,0
0,10.1002/slct.201900533,Peoples R China,Jiangsu Univ,CHEMISTRYSELECT,2.307,5/27/2019,8,0.832,"Thus, the obtained Fe(1.0)-N/C-800 electrocatalyst possesses excellent ORR catalytic performance in alkaline media (E-onset=0.937V, E-1/2=0.832V) as well as a superior methanol tolerance and long-term test stability both in alkaline and acidic media","Normal,acid and alkaline.",13,0,0,0,C,N,Fe,None,None,None,None,None,1,0,1,0,0,0,0,1,1,0,0,0,0,0,0,0,0,0,0,0,0,0,0,0,0,0,0,0,0,1,0,0,0,0,0,0,0,0,0,0,0,0,0,0,0,0,0,0,0,0,1
0,10.1021/acsaem.1c03627,Estonia,Univ Tartu,ACS APPLIED ENERGY MATERIALS,6.959,6/29/2022,3,0.8,"The half-cell test conducted by the rotating ring-disk electrode method exhibited a high ORR electrocatalytic activity for N,P-SiCDC/CNT with an onset potential of 0.91 V and a half-wave potential of 0.80 V in alkaline solution","Normal,only alkaline.",13,0,1,0,C,N,P,Si,None,None,None,None,0,0,0,1,0,0,0,0,0,0,0,0,1,0,0,0,0,0,0,0,0,0,0,0,0,0,0,0,0,0,0,0,1,0,0,0,0,0,0,0,0,0,0,0,0,0,0,0,0,0,1
0,10.1002/slct.202103806,Peoples R China,Shanxi Univ,CHEMISTRYSELECT,2.307,2/6/2022,1,0.8,The obtained catalyst of Co/N-G shows relatively good ORR catalytic activity (E-1/2=0.80 V) and almost 4e(-) oxygen reduction pathway in alkaline,"Normal,only alkaline.",13,0,0,0,Co,C,N,None,None,None,None,None,1,0,0,0,0,0,0,0,0,0,0,0,0,1,0,0,0,0,0,0,0,0,0,0,0,0,0,0,0,1,0,0,0,0,0,0,0,0,0,0,0,0,0,0,0,0,0,0,0,0,0
0,10.1016/j.ces.2021.116442,Peoples R China,Hebei Agr Univ,CHEMICAL ENGINEERING SCIENCE,4.889,3/14/2021,8,0.838,"The Co-NC-900 has a unique crumpled layer structure and exhibits higher electrocatalytic performance for ORR with a positive half-wave potential of 0.838 V in alkaline solution, which is superior to that of Pt/C (0.808 V vs RHE)","Normal,only alkaline.",13,0,1,0,C,Co,N,None,None,None,None,None,0,0,1,1,0,1,0,1,0,1,0,0,0,0,0,0,0,0,0,0,0,0,0,0,0,0,0,0,0,0,1,0,0,0,0,0,0,0,0,0,0,0,0,0,0,0,0,0,0,0,0
0,10.1016/j.apsusc.2020.147950,Peoples R China,Zhejiang Normal Univ,APPLIED SURFACE SCIENCE,7.392,12/3/2020,43,0.85,"The resultant FeCo/FeCoP@NP-CF displayed remarkable oxygen reduction reaction (ORR) characteristics with a more positive half-wave potential (E-1/2) of 0.85 V in 0.1 M KOH electrolyte, surpassing commercial Pt/C (E-1/2 = 0.84 V)","Normal,only alkaline.",13,0,1,0,C,N,P,Fe,Co,None,None,None,0,1,0,0,0,0,0,1,0,0,0,0,1,0,0,0,0,0,0,0,0,0,0,0,0,0,0,0,0,0,0,0,0,0,0,0,0,0,0,0,0,0,0,0,1,0,0,0,1,0,0
0,10.1021/acsami.1c10192,Peoples R China,Shanghai Jiao Tong Univ,ACS APPLIED MATERIALS & INTERFACES,10.383,11/4/2021,2,0.95,"The as-prepared FCTN@CNTs display Pt/C comparable ORR performance (E-onset 1.06 and E-1/2 0.95 V) in alkaline medium, which is ascribed to the heterostructural interface between TiN and Fe3C","Normal,only alkaline.",13,1,1,0,Ti,Fe,N,C,None,None,None,None,0,0,0,1,0,0,1,0,0,0,0,0,1,0,0,0,0,0,0,0,0,0,0,0,0,0,0,0,0,0,0,0,1,0,0,0,0,0,0,0,0,1,0,0,0,0,0,0,0,0,1
0,10.1002/celc.202001485,Peoples R China,Univ Jinan,CHEMELECTROCHEM,4.782,2/8/2021,2,0.892,"RHE) and a half-wave potential (E-1/2) of 0.892 V in alkaline media, outperforming commercial Pt/C","Normal,only alkaline.",13,0,0,0,C,Fe,N,None,None,None,None,None,0,0,0,0,0,0,0,1,0,0,0,0,1,0,1,1,0,0,0,0,0,0,0,0,0,0,0,0,0,0,0,0,0,0,0,0,0,0,0,0,0,0,0,0,0,0,0,0,0,0,1
0,10.1016/j.ijhydene.2022.04.015,Peoples R China,Xi An Jiao Tong Univ,INTERNATIONAL JOURNAL OF HYDROGEN ENERGY,7.139,6/22/2022,0,0.9,"The as-synthesized Fe/B/N-C electrocatalyst shows excellent ORR activity of a half-wave potential (0.90 V vs 0.87 V of Pt/C), together with superior long-term stability (95.5% cur-rent density retention after 27 h) in alkaline media and is even comparable to the com-mercial Pt/C catalyst (with a half-wave potential of 0.74 V vs 0.82 V of Pt/C) in an acidic electrolyte","Normal,acid and alkaline.",13,0,1,0,B,C,Fe,N,None,None,None,None,0,0,1,1,0,0,0,0,0,1,0,0,0,0,0,1,0,0,0,0,0,0,0,0,0,0,0,0,0,0,0,0,0,0,0,0,0,0,0,0,0,0,0,0,0,0,0,0,0,0,0
0,10.1088/2053-1591/ab70e3,Peoples R China,Shen Zhen Polytech,MATERIALS RESEARCH EXPRESS,2.025,5/19/2020,2,0.831,"Fe-N-C containing 2% mole percentage Fe electrocatalysts fired at 900 degrees C exhibited superior intrinsic activities in oxygen saturated -0.1M KOH for ORR with half wave potential of 0.831 V (versus RHE), comparable with Pt/C from JM (0.838V)","Normal,only alkaline.",13,0,1,0,Fe,N,C,None,None,None,None,None,0,0,0,0,0,0,0,0,0,0,0,0,0,0,0,1,0,0,0,0,0,0,0,0,0,0,0,0,0,0,0,0,0,0,0,0,0,0,0,0,0,0,0,0,0,0,0,0,0,0,0
0,10.1021/acs.chemmater.9b00071,South Korea,Chonbuk Natl Univ,CHEMISTRY OF MATERIALS,10.508,6/4/2019,46,0.842,"This is manifested by the positive onset potential (0.969 V) and half-wave potential (0.842 V) for ORR, as well as a mere overpotential of 301 mV at a current density of 20 mA-cm(-2) and a small Tafel slope of 105 mV.dec(-1) for OER in alkaline medium","Normal,only alkaline.",13,0,1,0,C,N,Mn,Mo,P,None,None,None,1,0,1,1,0,0,0,1,0,0,0,0,1,0,0,0,0,0,0,0,0,0,0,0,0,0,0,0,0,1,0,0,0,0,0,0,0,0,0,0,0,0,0,0,0,0,0,0,0,0,1
0,10.1002/slct.202200168,Peoples R China,Jiangsu Univ,CHEMISTRYSELECT,2.307,3/30/2022,0,0.823,"The as-prepared N-doped graphene exhibits efficient four-electron transfer pathway for ORR with an onset potential of 0.943 V, a half-wave potential of 0.823 V, and a limiting current density of 5.58 mA cm(-2) in 0.1 M KOH solution","Normal,only alkaline.",13,0,1,0,C,N,None,None,None,None,None,None,0,0,1,1,0,0,0,1,0,1,0,0,1,0,0,0,0,0,0,0,0,0,0,0,0,0,0,0,0,1,0,0,0,0,0,0,0,0,0,0,0,0,0,0,0,0,0,0,0,0,1
0,10.1002/smtd.202100024,Peoples R China,Harbin Inst Technol,SMALL METHODS,15.367,5/10/2021,17,0.9,"The developed g-SA-Mn-900 catalyst exhibits excellent ORR performance in the alkaline media, including a high half-wave potential (0.90 V vs reversible hydrogen electrode), satisfactory durability, and good catalytic selectivity","Normal,only alkaline.",13,0,0,0,C,Mn,N,None,None,None,None,None,0,0,0,1,0,1,0,1,0,0,0,0,0,0,0,0,0,0,0,0,0,0,0,0,0,0,0,0,0,0,0,0,0,0,0,0,0,0,0,0,0,0,0,0,0,0,0,0,0,0,0
0,10.1016/j.jelechem.2022.116122,Peoples R China,Northwestern Polytech Univ,JOURNAL OF ELECTROANALYTICAL CHEMISTRY,4.598,5/5/2022,0,0.852,"Due to its unique core-shell structure and the synergistic effect between active sites, the electrocatalyst (FP0.6@CNP1000) exhibits high ORR activity in alkaline solution, with a remarkable half-wave potential (0.852 V vs RHE), high current density (5.41 mA cm(-2)), good stability, and excellent methanol tolerance","Normal,only alkaline.",13,0,0,0,C,Fe,N,P,None,None,None,None,1,0,1,0,0,0,0,1,1,0,0,0,0,0,0,0,0,0,0,0,0,0,0,0,0,0,0,0,0,0,0,0,0,0,0,0,0,0,0,0,0,0,0,0,0,0,0,0,0,0,0
0,10.1016/j.apcatb.2019.118198,Peoples R China,Zhengzhou Univ,APPLIED CATALYSIS B-ENVIRONMENTAL,24.319,11/29/2019,116,0.903,"The defective carbon boosts the high spin state of Fe center, thus brings superior ORR performances with the half-wave potential of 0.903 V and excellent cycling-life stability in alkaline media","Normal,only alkaline.",13,0,0,0,C,Fe,N,P,None,None,None,None,0,0,1,0,0,0,0,0,0,0,0,0,1,0,0,0,0,0,0,0,0,0,0,0,0,0,0,0,0,0,0,0,0,0,0,0,0,0,0,0,0,0,0,0,0,0,0,0,0,0,0
0,10.1039/c8dt02324g,Peoples R China,Jiangsu Univ,DALTON TRANSACTIONS,4.569,12/28/2018,27,0.826,"The composite pyrolyzed at 850 degrees C exhibits the best electrocatalytic performance, which shows a positive ORR half-wave potential (0.826 V), a small OER overpotential (317 mV) at 10 mA cm(-2), and high stability, comparable to the commercial noble catalysts Pt/C and RuO2 in alkaline media","Normal,only alkaline.",13,0,0,0,C,Co,N,S,None,None,None,None,1,1,0,0,0,0,0,1,1,1,0,0,0,0,0,0,0,0,0,0,0,0,0,0,0,0,0,0,0,1,0,0,0,0,0,0,0,0,0,0,0,0,0,0,1,0,0,0,0,0,0
0,10.1021/acsami.6b11608,Peoples R China,Huazhong Univ Sci & Technol,ACS APPLIED MATERIALS & INTERFACES,10.383,2/15/2017,66,0.861,"Moreover, the Fe3O4/N-MCS can be used as a robust catalyst for the ORR in alkaline media, and the catalyst with the iron content of 3.35 wt % exhibited excellent electrochemical performance in terms of more positive onset potential (E-0 = 1.036 V vs RHE) and half-wave potential (E-1/2 = 0.861 V) and much better methanol tolerance and long-term durability, in comparison with that of 20% Pt/C","Normal,only alkaline.",13,1,1,0,C,Fe,N,O,None,None,None,None,0,0,0,0,0,0,0,1,0,0,0,0,0,0,0,0,0,0,0,0,0,0,0,0,0,0,0,0,0,0,0,0,0,0,0,0,0,0,0,0,0,0,0,0,1,0,0,0,0,0,1
0,10.1016/j.jechem.2018.04.015,Peoples R China,Chinese Acad Sci,JOURNAL OF ENERGY CHEMISTRY,13.599,12/28/2018,30,0.8,"The Co NP and N containing carbon (Co NP/NC) hollow nanospheres were active for both oxygen evolution reaction (OER) and oxygen reduction reaction (ORR), affording overpotential of 430 mV at 10 mA/cm(2) for OER in 1 M KOH and comparable half-wave potential to that of Pt/C (0.80 V vs RHE) for ORR in 0.1 M KOH","Normal,only alkaline.",13,0,0,1,C,Co,N,P,None,None,None,None,1,1,0,0,0,0,0,1,1,0,0,0,1,1,0,1,0,0,0,0,0,0,0,0,0,0,0,0,0,0,0,0,0,0,0,0,0,0,0,0,0,0,0,0,0,0,0,0,0,0,0
0,10.1088/1361-6528/ab4144,Peoples R China,Hebei Univ Technol,NANOTECHNOLOGY,3.953,10/4/2019,12,0.82,It delivers an ORR half-wave potential of 0.82 V and an over-potential of 380 mV for OER at 10 mA cm(-2) in 0.1 M KOH electrolyte,"Normal,only alkaline.",13,0,0,0,Co,N,S,O,C,None,None,None,1,0,0,0,0,0,0,0,0,0,0,0,1,0,0,0,0,0,0,0,0,0,0,0,0,0,0,0,0,1,0,0,0,0,0,0,0,0,0,0,0,0,0,0,0,0,0,0,0,0,0
0,10.1039/d0ta06987f,South Korea,Jeonbuk Natl Univ,JOURNAL OF MATERIALS CHEMISTRY A,14.511,12/1/2020,17,0.929,"Under alkaline conditions, the nanohybrid displayed an exceptional onset potential (E-0) and half-wave potential (E-1/2) of 1.078 and 0.929 V vs","Normal,only alkaline.",13,1,1,0,C,Fe,S,N,None,None,None,None,0,0,0,1,0,0,0,1,0,0,0,0,1,0,0,0,0,0,0,0,0,0,0,0,0,0,0,0,0,0,0,0,0,0,0,0,0,0,0,0,0,0,0,0,0,0,0,0,1,0,1
0,10.1002/admi.201901476,Peoples R China,Shanghai Jiao Tong Univ,ADVANCED MATERIALS INTERFACES,6.389,11/28/2019,13,0.74,"Due to the faster in-plane ion diffusion offered by the continuous cylindrical channels, the porous carbon nanosheets with cylindrical pores exhibit superior oxygen reduction reaction (ORR) electrocatalytic performance in 0.1 m KOH, with a half-wave-potential (E-1/2) of +0.74 V and a limiting current density (J(L)) of 4.8 mA cm(-2), comparable to those of the commercial Pt/C catalysts","Normal,only alkaline.",13,0,0,0,C,N,O,None,None,None,None,None,0,0,1,0,0,0,0,1,0,1,0,0,1,1,0,0,0,0,0,0,0,0,0,0,0,0,0,0,0,1,0,0,0,0,0,0,0,0,0,0,0,0,0,0,0,0,0,0,0,0,0
0,10.1016/j.apsusc.2021.152375,Peoples R China,Beijing Univ Chem Technol,APPLIED SURFACE SCIENCE,7.392,3/22/2022,2,0.89,The Co5.47N/Co3Fe7/NC catalyst shows excellent electrocatalytic activities with a half-wave potential of 0.89 V (versus RHE) for ORR and a low potential of 1.609 V at 10 mA cm-2 for OER in alkaline condition,"Normal,only alkaline.",13,1,1,0,Co,N,Fe,C,None,None,None,None,0,0,0,1,0,0,0,0,0,0,0,0,1,0,0,0,0,0,0,0,0,0,0,0,0,0,0,0,0,0,0,0,0,0,0,0,0,0,0,0,0,0,0,0,1,0,0,0,0,0,0
0,10.1002/cctc.201801455,Peoples R China,China Univ Geosci Wuhan,CHEMCATCHEM,5.497,12/28/2018,28,0.81,"Meanwhile, half-wave potential of PNC electrocatalyst reaches 0.81 V versus RHE in 1 M KOH electrolyte","Normal,only alkaline.",13,0,0,0,C,N,P,None,None,None,None,None,0,1,0,0,0,0,0,1,0,0,0,0,1,0,0,0,0,0,0,0,0,0,0,0,0,0,0,0,0,0,0,0,0,0,0,0,0,0,0,0,0,0,0,0,0,0,0,0,0,0,0
0,10.1002/advs.202104237,Peoples R China,Hebei Univ Technol,ADVANCED SCIENCE,17.521,12/4/2021,8,0.87,"Accordingly, the 3DOM Fe/Co@NC-WO2-x catalyst exhibits excellent ORR activity in alkaline medium with a half wave potential (E-1/2) of 0.87 V higher than that of Pt/C (0.85 V)","Normal,only alkaline.",13,0,1,0,C,Co,Fe,W,N,O,None,None,1,1,0,0,0,0,0,1,0,0,0,0,0,0,0,0,0,0,0,0,0,0,0,0,0,0,0,0,0,0,0,0,0,0,0,0,0,0,0,0,0,0,0,0,1,0,0,0,0,0,0
0,10.1002/smll.202004454,WA 99164 USA,Washington State Univ,SMALL,15.153,12/24/2020,23,0.908,"Experimental results and theoretical calculations demonstrate high concentration of single FeN4 active sites distributed in this catalyst, resulting in an outstanding oxygen reduction reaction (ORR) performance with a half-wave potential of 0.908 V in alkaline media.","Normal,only alkaline.",13,0,0,0,C,Fe,N,Si,None,None,None,None,1,0,0,0,0,1,0,0,0,0,0,0,0,0,0,0,0,0,0,0,0,0,0,0,0,0,0,0,0,0,0,0,0,0,0,0,0,0,0,0,0,0,0,0,0,0,0,0,0,0,0
0,10.1021/acsami.8b09197,Peoples R China,Chinese PLA,ACS APPLIED MATERIALS & INTERFACES,10.383,12/28/2018,65,0.85,"Herein, through electron engineering and structure manipulation simultaneously, we constructed Fe-embedded pyridinic-N-dominated carbon nanotubes (CNTs) on ordered mesoporous carbon, showing excellent oxygen reduction reaction activity (half-wave potential, 0.85 V) and an overpotential of 420 mV to achieve 10 mA cm(-2) for oxygen evolution reaction in alkaline media (potential difference, 0.80 V)","Normal,only alkaline.",13,0,1,0,C,Fe,N,None,None,None,None,None,1,1,0,1,0,0,0,1,0,0,0,1,0,0,0,0,0,0,0,0,0,0,0,0,0,0,0,0,0,0,0,0,1,0,0,0,0,0,0,0,0,0,0,0,1,0,0,0,0,0,0
0,10.1039/d1nj02769g,Peoples R China,Chinese Acad Sci,NEW JOURNAL OF CHEMISTRY,3.925,8/1/2021,0,0.89,It exhibits a positive half-wave potential of 0.89 V in 0.1 M KOH and excellent long-term stability,"Normal,only alkaline.",13,0,0,0,C,N,Fe,None,None,None,None,None,1,0,1,0,0,1,0,1,0,0,0,0,0,0,0,0,0,0,0,0,0,0,0,0,0,0,0,0,0,0,0,0,0,0,0,0,0,0,0,0,0,0,0,0,0,0,0,0,1,0,0
0,10.1002/adfm.201606034,Peoples R China,Soochow Univ,ADVANCED FUNCTIONAL MATERIALS,19.924,3/24/2017,108,0.91,"In 1 M KOH, Co-N/CNT exhibits a positive half-wave potential of approximate to 0.91 V, low peroxide yield of <7%, as well as great stability","Normal,only alkaline.",13,0,0,0,C,Co,N,None,None,None,None,None,0,0,0,1,0,0,0,0,1,0,0,0,1,1,0,0,0,0,0,0,0,0,0,0,0,0,0,0,0,0,0,0,1,0,0,0,0,0,0,0,0,0,0,0,0,0,0,0,1,0,0
0,10.1039/c9ta07669g,Peoples R China,Jiangnan Univ,JOURNAL OF MATERIALS CHEMISTRY A,14.511,10/22/2019,28,0.81,"Benefiting from the above merits, the as-prepared Bi-CoP/NP-DG catalyst presented excellent catalytic performances for ORR (half-wave potential, E-1/2 = 0.81 V) and OER (overpotential, eta(10) mA cm(-2) = 0.37 V) in an alkaline electrolyte","Normal,only alkaline.",13,1,1,0,C,N,P,Bi,Co,None,None,None,1,1,0,0,0,0,0,1,0,0,0,0,0,0,0,0,0,0,0,0,0,0,0,0,0,0,0,0,0,1,0,0,0,0,0,0,0,0,0,0,0,1,0,0,0,0,0,0,0,0,0
0,10.1149/1945-7111/ac0065,Peoples R China,Xiamen Univ,JOURNAL OF THE ELECTROCHEMICAL SOCIETY,4.386,6/5/2021,1,0.91,"Specifically, the E-1/2 of the prepared FeNSC-10S catalyst reached 0.91 V in a 0.1 M KOH electrolyte solution, which was 20 mV positive shift to the E-1/2 of the 20 wt.% Pt/C commercial catalyst","Normal,only alkaline.",13,0,0,0,C,Fe,N,S,None,None,None,None,1,0,0,0,0,0,0,1,0,0,0,0,1,0,0,0,0,0,0,0,0,0,0,0,0,0,0,0,0,0,0,0,0,0,0,0,0,0,0,0,0,0,0,0,1,0,0,0,0,0,0
0,10.1021/acsami.9b07604,Peoples R China,Nankai Univ,ACS APPLIED MATERIALS & INTERFACES,10.383,8/27/2019,17,0.86,"The ORR electrocatalytic performance of Fe-N/GPC-800 achieves the half-wave potentials of 0.86 and 0.77 V with limiting current densities of 6.1 and 4.7 mA cm(-2) in 0.1 M KOH and 0.1 M PBS solutions, respectively, as well as respectable stability","Normal,acid and alkaline.",13,1,1,0,C,Fe,C,None,None,None,None,None,0,0,1,0,0,0,0,0,0,0,0,0,1,0,0,0,0,0,0,0,0,0,0,0,0,0,0,0,0,1,0,0,0,0,0,0,0,0,0,0,0,0,0,0,0,0,0,0,0,0,0
0,10.1021/acsomega.1c00792,PR 00925 USA,Univ Puerto Rico,ACS OMEGA,4.132,7/28/2021,0,0.89,PtNi-NWs showed the highest half-wave potential (E-1/2 = 0.89 V) at 1600 rpm and 12 mu g(Pt)/cm(2) in 0.1 M KOH at 25.00 +/- 0.01 degrees C,"Normal,only alkaline.",13,0,0,0,C,Ni,Pt,None,None,None,None,None,0,0,0,1,0,0,0,0,0,0,1,1,0,0,0,0,0,0,0,0,0,0,0,0,0,0,0,0,0,0,0,0,0,0,0,0,0,0,0,0,0,0,0,0,0,0,0,1,0,0,0
0,10.1039/d1ta00384d,Peoples R China,Shihezi Univ,JOURNAL OF MATERIALS CHEMISTRY A,14.511,5/2/2021,18,0.91,"HOPC structures (facilitating active site access and mass transfer) and optimized FeN4S2 catalytic centers make Fe-SA/NSC exhibit high ORR activity with a half-wave potential (E-1/2) of 0.91 V, fuel selectivity and long-term stability (3 mV negative shift after 5000 potential cycles) in 0.1 M KOH","Normal,only alkaline.",13,0,0,0,C,Fe,N,S,None,None,None,None,0,1,0,1,0,1,0,1,0,0,0,0,1,1,0,0,0,0,0,0,0,0,0,0,0,0,0,0,0,0,0,0,0,0,0,0,0,0,0,0,0,0,0,0,0,0,0,0,0,0,0
0,10.1007/s10800-020-01483-4,Peoples R China,Tianjin Polytech Univ,JOURNAL OF APPLIED ELECTROCHEMISTRY,2.925,10/27/2020,8,0.72,"An onset and half wave potential of similar to 0.96 and 0.72 V(RHE)were obtained in the alkaline solution, respectively","Normal,only alkaline.",13,0,1,0,C,N,None,None,None,None,None,None,0,0,0,1,0,0,0,1,0,0,0,0,0,0,1,0,0,0,0,0,0,0,0,0,0,0,0,0,0,0,0,0,0,0,0,0,0,0,0,0,0,0,0,0,0,0,0,0,0,0,0
0,10.1021/acssuschemeng.0c02158,Peoples R China,Capital Normal Univ,ACS SUSTAINABLE CHEMISTRY & ENGINEERING,9.224,7/9/2020,13,0.88,"The as-prepared CoOx/Co-N-C(800) catalyst possesses excellent electrochemical performance toward the oxygen reduction reaction with a positive onset and half-wave potential of 0.9S and 0.88 V (vs RHE), respectively, including almost a four-electron pathway (3.97) and better durability compared with the 20% commercial Pt/C catalyst in an alkaline electrolyte","Normal,only alkaline.",13,0,0,0,C,Co,O,N,None,None,None,None,1,1,0,0,0,0,0,1,0,0,0,0,0,0,0,0,0,0,0,0,0,0,0,0,0,0,0,0,0,0,0,0,0,0,0,0,0,0,0,0,0,0,0,0,1,0,0,0,0,0,1
0,10.1016/j.carbon.2017.09.093,Peoples R China,Xiamen Univ,CARBON,11.307,12/1/2017,28,0.93,"As-prepared catalyst exhibits high catalytic activity for oxygen reduction with onset potential of 1.10 V and half-wave potential of 0.93 V, as well as low H2O2 yield (< 1%) in alkaline medium","Normal,only alkaline.",13,1,1,0,C,Fe,N,O,None,None,None,None,1,0,0,1,0,0,0,0,1,0,0,0,0,1,0,0,0,0,0,0,0,0,0,0,0,0,0,0,0,0,0,0,1,0,0,0,0,0,0,0,0,0,0,0,0,0,0,0,0,0,1
