Repository: ruiding-uchicago/InCrEDible-MaT-GO

# InCrEDible-MaT
Code/Database of &lt;Obtaining Material Design Insights of Electrocatalysts for Hydrogen Energy by a Novel Approach: Data Science Workflow based on the Internet >
Python version: 3.9.12
Package versions in package_version.txt

File: Train Models and Blackbox Intepretation/R/All pH/ORR/ORR.csv (part 12 of 15)
TEST,DOI,Country,Facility,Journal_Name,IF,Indexed_Date,Cited_Time,HWP,Remark_Sentence,Bug_Note,PH,Irregular_Abnormal_Value,Irregular_Multiple_Value,Irregular_Multiple_Keywords,Element_1,Element_2,Element_3,Element_4,Element_5,Element_6,Element_7,Element_8,Judge_Nanoparticles,Judge_3D,Judge_2D,Judge_1D,Judge_Urchin,Judge_SAC,Judge_QD,Judge_Hollow,Judge_Core_Shell,Judge_Template,Judge_alloy,Judge_Functionalized,Judge_heterostructures,Judge_Polymer_Complex_Chelate,Judge_Biomass_Slag,Judge_MOF,Judge_COF,Judge_Conductive_Polymer,Judge_Polymetal,Judge_Hydroxide_Oxyhydroxide,Judge_oxalate,Judge_Spinel,Judge_Perovskite,Judge_Pyrochlore,Judge_Prussian_Blue,Judge_Amorphous,Judge_Ultrasound,Judge_Plasma,Judge_Graphdiyne,Judge_Graphene,Judge_c3n4,Judge_MXene,Judge_CNT,Judge_IL,Judge_Organic_Inorganic,Judge_Steel,Judge_Carbon_Cloth,Judge_Film,Judge_Molten,Judge_Co_Precipitation,Judge_Electrospin,Judge_Hydrothermal,Judge_Microwave,Judge_Spray,Judge_Phys_Chem_Deposition,Judge_Light_Deposition,Judge_Electrochemical_Deposition,Judge_Electrochemical_Corrosion,Judge_Etching,Judge_Sol_Gel,Warning_Onset
0,10.1002/smll.202108094,Peoples R China,Univ Chinese Acad Sci,SMALL,15.153,4/23/2022,1,0.85,"The globally N, P-doped structure of Co2N/CoP@PNCNTs demonstrates an outstanding electrocatalytic activity in the alkaline solution with the onset and half-wave potentials of 1.07 and 0.85 V respectively","Normal,only alkaline.",13,1,1,0,C,Co,N,P,None,None,None,None,0,0,0,1,0,0,0,1,1,0,0,0,1,0,0,1,0,0,0,0,0,0,0,0,0,0,0,0,0,0,0,0,1,0,0,0,0,0,0,0,0,0,0,0,1,0,0,0,0,0,1
0,10.1016/j.apsusc.2020.146491,Peoples R China,Jiangsu Normal Univ,APPLIED SURFACE SCIENCE,7.392,7/2/2020,12,0.866,"In alkaline medium, the Co@NCNT exhibits more positive half-wave potential (0.866 V vs","Normal,only alkaline.",13,0,0,0,C,Co,N,None,None,None,None,None,1,0,0,1,0,0,0,0,1,0,0,0,0,0,0,0,0,0,0,0,0,0,0,0,0,0,0,1,0,0,0,0,1,0,0,0,0,0,0,0,0,0,0,0,0,0,0,0,1,0,0
0,10.1002/smll.202102002,Peoples R China,Shandong Univ,SMALL,15.153,8/8/2021,14,0.891,"Thanks to their unique features, the Fe-Ni ANC@NSCA catalysts show excellent performance in oxygen reduction reaction with a half-wave potential (E-1/2) of 0.891 V and oxygen evolution reaction (260 mV @ 10 mA cm(-2)) in alkaline media as bifunctional catalysts, which are better than the state-of-the-art commercial Pt/C catalysts and RuO2 catalysts","Normal,only alkaline.",13,0,0,0,C,Fe,Ni,N,None,None,None,None,1,1,1,0,0,0,0,1,0,0,1,0,0,1,0,0,0,1,0,0,0,0,0,0,0,0,0,0,0,0,0,0,0,0,0,0,0,0,0,0,0,0,0,0,0,0,0,0,0,0,0
0,10.1016/j.ijhydene.2020.12.036,Peoples R China,East China Univ Sci & Technol,INTERNATIONAL JOURNAL OF HYDROGEN ENERGY,7.139,3/4/2021,5,0.84,"Due to the high surface area and high content of pyridinic-N and Fe-N-x moieties, the obtained poly-AT/Me-Fe/N/C catalyst exhibited high electrochemical activity and stability with the half-wave potential of 0.84 V (RHE) in 0.1 M NaOH solution, which is merely 17 mV lower than commercial Pt/C","Normal,only alkaline.",13,0,0,0,C,Fe,N,S,None,None,None,None,1,0,1,1,0,0,0,0,0,0,0,0,0,0,0,0,0,0,0,0,0,0,0,0,0,0,0,0,0,1,0,0,0,0,0,0,0,0,0,0,0,0,0,0,1,0,0,0,0,0,0
0,10.1002/eem2.12029,Australia,Curtin Univ,ENERGY & ENVIRONMENTAL MATERIALS,13.443,3/1/2019,24,0.888,"The FeOx/FePc-G exhibits an extremely positive half-wave potential (E-1/2) of 0.888 and 0.610 V for ORR in alkaline and neutral conditions, respectively, which is around 60 mV more positive than that of Pt/C","Normal,acid and alkaline.",13,0,0,0,C,Fe,N,O,None,None,None,None,1,0,0,0,0,0,0,0,0,0,0,0,0,0,0,0,0,0,0,0,0,0,0,0,0,0,0,0,0,1,0,0,0,0,0,0,0,0,0,0,0,0,0,0,0,0,0,0,0,0,1
0,10.1039/c8ta05419c,Peoples R China,Chongqing Univ,JOURNAL OF MATERIALS CHEMISTRY A,14.511,12/28/2018,83,0.918,"Accordingly, the as-prepared Fe/N/C catalyst exhibits excellent ORR activity and stability in both acidic (half-wave potential of 0.803 V versus reversible hydrogen electrode) and alkaline (half-wave potential of 0.918 V versus reversible hydrogen electrode) media","Normal,acid and alkaline.",13,0,0,0,C,Fe,N,None,None,None,None,None,0,0,0,1,0,0,0,1,0,1,0,0,1,0,0,0,0,0,0,0,0,0,0,0,0,0,0,0,0,0,0,0,0,1,0,0,0,0,1,0,0,0,0,0,0,0,0,0,0,0,0
0,10.1002/smll.202103823,India,CSIR,SMALL,15.153,10/27/2021,1,0.85,"This low-temperature pyrolyzed electrocatalyst exhibited impressive ORR performance, with onset potentials of 0.86 and 0.94 V, and half-wave potentials of 0.75 and 0.85 V, under acidic and basic conditions, respectively","Normal,only acid.",13,0,1,0,Co,Fe,N,C,None,None,None,None,0,0,0,0,0,0,0,0,0,0,0,0,1,1,0,0,0,0,0,0,0,0,0,0,0,0,0,0,0,0,0,0,0,0,0,0,0,0,0,0,0,0,0,0,0,0,0,0,0,0,1
0,10.3390/ma13143142,Peoples R China,Shaanxi Normal Univ,MATERIALS,3.748,8/10/2020,7,0.75,"Furthermore, such dual-phase nanofibers exhibit the onset potential and half-wave potential of 0.90 V and 0.75 V as the ORR electrocatalysts in alkaline media, respectively, which illustrates the excellent ORR catalytic performance","Normal,only alkaline.",13,0,1,0,Ti,O,None,None,None,None,None,None,0,0,0,1,0,0,0,0,0,0,0,0,1,0,0,0,0,0,0,0,0,0,0,0,0,0,0,0,0,0,0,0,0,0,0,0,0,0,0,0,0,1,0,0,1,0,0,0,0,0,1
0,10.1039/c9ta10880g,Peoples R China,China Univ Petr East China,JOURNAL OF MATERIALS CHEMISTRY A,14.511,12/24/2019,26,0.85,"An efficient TMAAE makes CoTBrPP@bio-C possess higher onset and half-wave potentials of 0.93 and 0.85 V for the ORR, and a smaller Tafel slope of 80 mV dec(-1) for the HER in an alkaline medium","Normal,only alkaline.",13,0,1,0,Br,C,Co,N,O,None,None,None,0,0,0,1,0,0,0,1,0,1,0,0,1,0,0,0,0,0,0,0,0,0,0,0,0,0,0,0,0,0,0,0,0,0,0,0,0,0,0,0,0,1,0,0,0,0,0,0,0,0,0
0,10.1039/d0nr04346j,Peoples R China,Donghua Univ,NANOSCALE,8.307,7/30/2020,22,0.84,Excellent electrochemical oxygen reduction reaction (ORR) performance with a positive half-wave potential of 0.84 V (vs.RHE) was achieved with excellent stability and methanol resistance in alkaline media,"Normal,only alkaline.",13,0,0,0,C,N,None,None,None,None,None,None,0,1,0,0,1,0,0,1,0,0,0,0,0,1,0,0,1,0,0,0,0,0,0,0,0,0,0,0,0,0,0,0,0,0,0,0,0,0,0,0,0,0,0,0,0,0,0,0,0,0,0
0,10.1016/j.ijhydene.2020.11.203,Peoples R China,Univ Shanghai Sci & Technol,INTERNATIONAL JOURNAL OF HYDROGEN ENERGY,7.139,5/2/2021,7,0.871,"N,F-Co&CoN@C prepared at 700 degrees C (N,F-Co&CoN@C700) exhibits an excellent electrocatalytic performance with the ORR peak potential (E-p) at 0.875 V, the half wave potential (E-1/2) at 0.871 V and a nearly four-electron reaction path in 0.1 M KOH","Normal,only alkaline.",13,0,1,0,C,Co,N,F,None,None,None,None,0,0,0,0,0,0,0,0,1,0,0,0,1,0,0,0,0,0,0,0,0,0,0,0,0,0,0,0,0,0,0,0,0,0,0,0,0,0,0,0,0,0,0,0,1,0,0,0,0,0,0
0,10.1016/j.cej.2022.137441,Peoples R China,Jilin Univ,CHEMICAL ENGINEERING JOURNAL,16.744,7/8/2022,0,0.89,"The resultant Co1/Zn20-N-C-200 exhibits remarkable ORR performance with a positive half-wave potential (E1/2 = 0.89 V), outstanding methanol tolerance, and superior stability in alkaline media, outperforming a majority of nonprecious metal-based catalysts and the benchmark Pt/C catalyst in some aspects","Normal,only alkaline.",13,0,0,0,C,Co,N,Zn,None,None,None,None,1,0,0,0,0,1,0,1,0,0,0,0,0,0,0,0,0,0,0,0,0,0,0,0,0,0,0,0,0,0,0,0,0,0,0,0,0,0,0,0,0,0,0,0,0,0,0,0,0,0,0
0,10.1002/smll.202202725,Peoples R China,Zhengzhou Univ,SMALL,15.153,7/31/2022,0,0.86,"In alkaline, FeP-NWCC possesses outstanding catalytic activities toward ORR (E-1/2 = 0.86 V) and Oxygen evolution reaction (OER) (overpotential is 310 mV at 10 mA cm(-2))","Normal,only alkaline.",13,0,0,0,C,Fe,N,P,None,None,None,None,1,0,0,1,1,0,0,0,0,0,0,0,0,0,1,0,0,0,0,0,0,0,0,0,0,0,0,0,0,0,0,0,0,0,0,0,0,0,0,0,0,0,0,0,0,0,0,0,0,0,0
0,10.1002/slct.202003529,Peoples R China,Huaqiao Univ,CHEMISTRYSELECT,2.307,11/23/2020,1,0.838,"The Fe-CNTs/NC catalyst, benefiting from the hierarchical porous structure and abundant active sites, exhibits superior electrocatalytic performance (half-wave potential of 0.838 V) and stability (9.31 % decay after a 20 000 s continuous test) in alkaline media compared to commercial Pt/C (half-wave potential of 0.824 V and 13.15 % of stability decay rate under the same conditions)","Normal,only alkaline.",13,0,1,0,C,Fe,N,None,None,None,None,None,0,0,0,1,0,0,0,1,0,0,0,0,1,0,0,0,0,0,0,0,0,0,0,0,0,0,0,0,0,0,0,0,1,0,0,0,0,0,0,0,0,0,0,0,0,0,0,0,0,0,0
0,10.1039/c9qi00983c,Netherlands,Univ Amsterdam,INORGANIC CHEMISTRY FRONTIERS,7.779,1/3/2020,6,0.85,"The ORR activity of the optimized sample increases considerably in the alkaline electrolyte, giving a half-wave potential >0.85 V (vs","Normal,only alkaline.",13,0,0,0,C,N,None,None,None,None,None,None,0,0,0,1,0,0,0,0,0,0,0,0,0,0,0,0,0,0,0,0,0,0,0,0,0,1,0,0,0,0,0,0,0,0,0,0,0,0,0,0,0,0,0,0,0,0,0,0,0,0,0
0,10.1016/j.electacta.2019.05.024,Peoples R China,Tsinghua Univ,ELECTROCHIMICA ACTA,7.336,6/18/2019,8,0.88,"The prepared catalyst efficiently catalyzes 4-electron reduction of oxygen with half-wave potential (E-1/2) of 0.88 V in 0.1 M KOH, superior to the 20 wt% commercial Pt/C catalyst (E-1/2 = 0.86 V)","Normal,only alkaline.",13,0,1,0,C,Fe,N,None,None,None,None,None,1,0,0,0,0,0,0,1,0,0,0,0,0,0,0,0,0,0,0,0,0,0,0,0,0,0,0,0,0,0,0,0,0,0,0,0,0,0,0,0,0,0,0,0,0,0,0,0,0,0,0
0,10.1039/c5nr03828f,Peoples R China,Chongqing Univ Arts & Sci,NANOSCALE,8.307,1/1/2015,113,0.81,"Remarkably, the ORR half-wave potential measured on our material was around 0.81 V in alkaline medium, slightly lower than that on the commercial 20 wt% Pt/C catalyst (0.86 V)","Normal,only alkaline.",13,0,1,0,C,N,None,None,None,None,None,None,0,0,0,1,0,0,0,0,0,0,0,0,0,0,1,0,0,0,0,0,0,0,0,0,0,0,0,0,0,0,0,0,1,0,0,0,0,0,0,0,0,0,0,0,0,0,0,0,0,0,0
0,10.1021/acssuschemeng.0c01826,Peoples R China,Cent China Normal Univ,ACS SUSTAINABLE CHEMISTRY & ENGINEERING,9.224,7/28/2020,15,0.93,"Combining the unique 2D architecture and high N-doping level, the optimized Co-NCS exhibits a superior ORR performance with more positive onset potential (0.96 V) and half-wave potential (0.93 V) than those of commercial Pt/C under alkaline conditions","Normal,only alkaline.",13,0,1,0,C,Co,N,None,None,None,None,None,0,0,1,0,0,0,0,0,0,0,0,0,0,0,0,0,0,0,0,0,0,0,0,0,0,0,0,0,0,0,0,0,0,0,0,0,0,0,0,0,0,0,0,0,0,0,0,0,1,0,1
0,10.1016/j.electacta.2020.137280,Peoples R China,East China Normal Univ,ELECTROCHIMICA ACTA,7.336,11/25/2020,7,0.89,"This pyrolysis-free Co-salophen coordination polymers on CNTs demonstrated the outstanding oxygen reduction reaction (ORR) performance comparable to commercial Pt/C and the best Co-based catalysts, with a positive half-wave potential (E-1/2) of 0.89 V (vs RHE) in 0.1 M KOH in half-cells and the maximum powder density of 156 mW cm(-2) in rechargeable Zn-air battery","Normal,only alkaline.",13,0,0,0,C,Co,N,O,None,None,None,None,0,1,0,1,0,0,0,1,0,0,0,0,0,1,0,0,1,0,0,0,0,0,0,0,0,0,0,0,0,0,0,0,1,0,0,0,0,0,0,0,0,0,0,0,0,0,0,0,0,0,0
0,10.1021/acsaem.9b00023,Peoples R China,Southeast Univ,ACS APPLIED ENERGY MATERIALS,6.959,6/14/2019,26,0.88,"In alkaline solution, the ORR activity of C-Fe(OH)(3)@ZIF-1000 surpasses the benchmark Pt/C catalyst, with the onset potential (E-onset) of 0.99 V (vs RHE) and the half-wave potential (E-1/2) of 0.88 V (vs RHE)","Normal,only alkaline.",13,0,1,0,C,O,N,Fe,None,None,None,None,0,0,0,0,0,0,0,1,1,1,0,0,0,0,0,1,0,0,0,0,0,0,0,0,0,0,0,0,0,0,0,0,0,0,0,0,0,0,0,0,0,0,0,0,0,0,0,0,0,0,1
0,10.1002/smll.202104934,Peoples R China,Jiangsu Univ,SMALL,15.153,1/18/2022,2,0.91,"Correspondingly, the ISG Fe-N-C exhibits excellent ORR activity with a half-wave potential (E-1/2 = 0.91 V) in alkaline medium","Normal,only alkaline.",13,0,0,0,C,Fe,N,None,None,None,None,None,0,1,0,1,0,1,0,1,0,0,0,0,0,0,0,0,0,0,0,0,0,0,0,0,0,0,0,0,0,0,0,0,0,0,0,0,0,0,0,0,0,0,0,0,0,0,0,0,0,0,0
0,10.1002/adma.201706508,Peoples R China,Tsinghua Univ,ADVANCED MATERIALS,32.086,12/28/2018,224,0.838,"In particular, the Co-ISAS/p-CN nanospheres obtained using this method show comparable (E-1/2 = 0.838 V) electrochemical oxygen reduction activity to commercial Pt/C with 20 wt% Pt loading (E-1/2 = 0.834 V) in alkaline media, superior methanol tolerance, and outstanding stability, even after 5000 cycles.","Normal,only alkaline.",13,0,1,0,C,Co,N,None,None,None,None,None,1,0,0,0,0,1,0,1,1,0,0,0,0,1,0,0,0,0,0,0,0,0,0,0,0,0,0,0,0,0,0,0,0,0,0,0,0,0,0,0,0,0,0,0,0,0,0,0,0,0,0
0,10.1016/j.electacta.2019.135356,Peoples R China,Beijing Inst Technol,ELECTROCHIMICA ACTA,7.336,1/17/2020,23,0.84,"As ORR catalyst, it presents more positive half-wave potential (0.84 V), smaller Tafel slope (43.8 mV dec(-1)) than that of pure NiCo2S4 nanoparticles (0.59 V and 75.6 mV dec(-1)) and N,S-rGO (0.54 V and 113.7 mV dec(-1)) in 0.1M KOH","Normal,only alkaline.",13,0,1,0,Co,Ni,S,C,N,O,None,None,1,0,0,0,0,0,0,0,0,0,0,0,0,0,0,0,0,0,0,0,0,1,0,0,0,0,0,0,0,1,0,0,0,0,0,0,0,0,0,0,0,0,0,0,0,0,0,0,0,0,0
0,10.1016/j.carbon.2019.09.025,Peoples R China,Chinese Acad Sci,CARBON,11.307,2/6/2020,21,0.86,"Such composite electrocatalyst display activity with an onset potential of 0.98 V and a half-wave potential of 0.86 V in alkaline media, which is close to commercially used Pt/C electrocatalyst","Normal,only alkaline.",13,0,1,0,C,Co,N,None,None,None,None,None,1,0,0,0,0,0,0,0,1,0,0,0,0,0,0,0,0,0,0,0,0,0,0,0,0,0,0,0,0,1,0,0,0,0,0,0,0,0,0,0,0,0,0,0,0,0,0,0,0,0,1
0,10.1007/s12274-018-2172-z,Peoples R China,Tianjin Univ Technol,NANO RESEARCH,10.269,1/4/2019,28,0.942,These GGFs exhibit a half-wave potential of 0.942 V and a H2O2 yield of < 0.07% for ORR electrocatalysis; these values are comparable to those for the best commercial Pt/C and all previously reported ORR catalysts in alkaline media,"Normal,only alkaline.",13,0,0,0,C,Fe,N,None,None,None,None,None,0,0,1,0,0,0,0,1,0,0,0,0,0,0,1,0,0,0,0,0,0,0,0,0,0,0,0,0,0,1,0,0,0,0,0,0,0,1,0,0,0,0,0,0,0,0,0,0,0,0,0
0,10.1016/j.ijhydene.2021.08.176,Peoples R China,Shenzhen Univ,INTERNATIONAL JOURNAL OF HYDROGEN ENERGY,7.139,10/26/2021,2,0.85,The Fe-BNC catalysts demonstrate a half-wave potential of similar to 0.85 V vs RHE comparable to that of Pt/C catalyst and high stability in 0.1 M KOH,"Normal,only alkaline.",13,0,0,0,B,C,Fe,N,None,None,None,None,0,0,0,1,0,0,0,1,0,0,0,0,0,0,0,1,0,0,0,0,0,0,0,0,0,0,0,0,0,0,0,0,0,0,0,0,0,0,0,0,0,0,0,0,0,0,0,0,0,0,0
0,10.1007/s11051-019-4678-z,Peoples R China,Shanghai Inst Pollut Control & Ecol Secur,JOURNAL OF NANOPARTICLE RESEARCH,2.533,11/21/2019,10,0.83,"The FeCo/N-C CNFs catalysts exhibit excellent performance with an onset potential of 0.99 V and a half-wave potential of 0.83 V in 0.1 M KOH solution, which is similar to those of 20 wt% Pt/C catalysts","Normal,only alkaline.",13,0,1,0,C,Co,Fe,N,None,None,None,None,0,0,0,1,0,0,0,1,0,0,0,0,0,0,0,1,0,0,0,0,0,0,0,0,0,0,0,0,0,0,0,0,1,0,0,0,0,0,0,0,1,0,0,0,0,0,0,0,0,0,1
0,10.1039/c9ta08938a,Peoples R China,Chinese Acad Sci,JOURNAL OF MATERIALS CHEMISTRY A,14.511,10/28/2019,25,0.925,"Thanks to the tunable microporous structures, intensified exposure of interior active sites and excellent mass transport features, the edge-hosted Fe-N-x sites in the carbon matrix substrate delivered superior ORR activity (E-1/2 = 0.925 V versus RHE) in alkaline medium, 60 mV higher than that of the commercial Pt/C","Normal,only alkaline.",13,0,0,0,Fe,N,C,None,None,None,None,None,0,0,0,1,0,0,0,1,0,0,0,0,1,0,0,0,0,0,0,0,0,0,0,0,0,0,0,0,0,0,0,0,0,0,0,0,0,0,0,0,1,0,0,0,0,0,0,0,0,0,0
0,10.1016/j.jpowsour.2020.227933,Peoples R China,Shandong Univ Sci & Technol,JOURNAL OF POWER SOURCES,9.794,4/17/2020,9,0.91,"With merits of dense active sites, largely exposed surface area, and good electron/ionic conductivity, the as-made binary FeCo-NC with optimal synthetic parameters exhibit excellent oxygen reduction reaction performance in alkaline electrolyte, rendering high onset potential of 1.05 V and half-wave potential of 0.91 V, which surpass those of Pt/C by 50 and 40 mV, respectively","Normal,only alkaline.",13,1,1,0,C,Co,Fe,N,None,None,None,None,0,0,0,1,0,0,0,1,0,0,0,0,0,0,0,0,0,0,0,0,0,0,0,0,0,0,0,0,0,0,0,0,1,0,0,0,0,0,0,0,0,0,0,0,0,0,0,0,0,0,1
0,10.1021/acsaem.0c03035,Peoples R China,Univ Sci & Technol Beijing,ACS APPLIED ENERGY MATERIALS,6.959,6/4/2021,7,0.905,"The as-prepared A-Zn@NSG catalyst exhibits superior ORR performance with a half-wave potential of 0.805 V vs reversible hydrogen electrode (RHE) in 0.1 M HClO4 and 0.905 V vs RHE in 0.1 M KOH, surpassing all the reported Zn-N- C-based catalysts and comparable to the state-of-the-art nonprecious-metal-based ORR catalysts","Normal,acid and alkaline.",13,0,0,0,C,N,Zn,S,None,None,None,None,0,0,0,1,0,0,0,0,0,0,0,0,0,0,1,0,0,0,0,0,0,0,0,0,0,0,0,0,0,1,0,0,0,0,0,0,0,0,0,0,0,0,0,0,0,0,0,0,0,0,0
0,10.1016/j.jpowsour.2017.03.011,Peoples R China,Huazhong Univ Sci & Technol,JOURNAL OF POWER SOURCES,9.794,4/30/2017,54,0.9,"CoSx/N, S-HCS show good catalytic activity toward the oxygen reduction reaction (ORR), and the optimized performance is achieved with (CoSx/N, S-HCS)(700)with the positive half-wave potentials of 0.90 V vs RHE, high selectivity, good long-term stability, and excellent tolerance against methanol-crossover effect in alkaline medium, which are even superior to that of the as-reported MOFs-derived catalysts and commercial Pt/C catalysts","Normal,only alkaline.",13,0,0,0,C,N,O,S,Si,None,None,None,1,0,0,0,0,0,0,1,0,1,0,1,0,0,0,1,1,0,0,0,0,0,0,0,0,1,0,0,0,0,0,0,0,0,0,0,0,0,0,0,0,0,0,0,1,0,0,0,0,0,0
0,10.1021/acsami.7b14443,Peoples R China,Chinese Acad Sci,ACS APPLIED MATERIALS & INTERFACES,10.383,12/28/2018,79,0.81,"The as-prepared catalysts induced an onset potential of 0.94 V and a half-wave potential of 0.81 V in alkaline solutions, which is much better than those of the counterpart N-C and N-C/rGO catalysts and comparable to that of Pt/C catalysts","Normal,only alkaline.",13,0,1,0,C,Fe,O,N,None,None,None,None,1,0,0,0,0,0,0,1,0,0,0,0,0,0,0,0,0,1,0,0,0,0,0,0,0,0,0,0,0,1,0,0,0,0,0,0,0,0,0,0,0,0,0,0,0,0,0,0,0,0,1
0,10.1016/j.jallcom.2022.163701,Peoples R China,Xian Univ Sci & Technol,JOURNAL OF ALLOYS AND COMPOUNDS,6.371,4/27/2022,8,0.84,"With the Co@N-CNT-HC as the catalyst, a remarkable ORR performance is achieved in terms of a high half-wave potential of 0.84 V, a large limiting current density of 4.70 mA/cm(2), and excellent long-term durability ( 97.8% current retention after 8 h) in alkaline medium, which outperform commercial Pt/C catalyst","Normal,only alkaline.",13,0,0,0,C,Co,N,None,None,None,None,None,1,1,0,1,0,0,1,1,1,0,0,0,1,0,0,1,0,0,0,0,0,0,0,0,0,0,0,0,0,0,0,0,1,0,0,0,0,0,0,0,0,0,0,0,1,0,0,0,0,0,0
0,10.1002/aenm.201801478,Peoples R China,Qingdao Univ Sci & Technol,ADVANCED ENERGY MATERIALS,29.698,10/9/2019,167,0.89,"For oxygen reduction, both of the catalysts show a half-wave potential of 0.89 V, which is positively shifted 40 mV relative to that of Pt/C (0.85 V) in 0.1 m KOH","Normal,only alkaline.",13,0,1,0,Rh,Ru,P,N,C,None,None,None,0,0,0,0,0,0,0,0,0,0,0,1,0,0,0,0,0,0,0,0,0,0,0,0,0,0,0,0,0,0,0,0,0,0,0,0,0,0,0,0,0,0,0,0,0,0,0,0,0,0,0
0,10.1016/j.jpowsour.2019.02.022,Peoples R China,South China Univ Technol,JOURNAL OF POWER SOURCES,9.794,3/29/2019,16,0.86,Optimum catalyst exhibits excellent ORR performance and durability in an alkaline medium; the half-wave potential (+0.86 V vs,"Normal,only alkaline.",13,0,0,0,C,Fe,N,None,None,None,None,None,1,1,1,0,0,0,0,1,0,1,0,0,0,0,0,0,0,0,0,0,0,0,0,0,0,0,0,0,0,0,1,0,0,0,0,0,0,0,0,0,0,0,0,0,0,0,0,0,0,0,0
0,10.1016/j.apsusc.2022.152529,Iran,Tarbiat Modares Univ,APPLIED SURFACE SCIENCE,7.392,4/28/2022,2,0.93,Applicability of the S-doped Fe-N-C catalyst in alkaline media shows high ORR activity with sharp half-wave potential at 0.93 V (vs,"Normal,only alkaline.",13,0,0,0,C,Fe,N,S,None,None,None,None,1,0,0,1,0,0,0,0,0,0,0,0,1,0,0,1,0,0,0,0,0,0,0,0,0,0,0,0,0,0,0,0,1,0,0,0,0,0,0,0,0,0,0,0,0,0,0,0,0,0,0
0,10.1002/smll.201400068,Peoples R China,Peking Univ,SMALL,15.153,8/15/2014,51,0.8,"3 nm as-synthesised AuCu3/C showed superior catalytic performance for oxygen reduction reactions (ORR) in alkaline solutions, with comparable half-wave potential and 1.5 times mass current density of commercial Pt/C at 0.80 V (vs","Normal,only alkaline.",13,0,0,0,Au,Cu,C,None,None,None,None,None,1,0,0,1,0,0,0,0,0,0,1,0,0,0,0,0,0,0,0,0,0,0,0,0,0,0,0,0,0,0,0,0,0,0,0,0,0,0,0,0,0,0,0,0,0,0,0,0,0,0,0
0,10.1016/j.cej.2020.127601,Peoples R China,Beihang Univ,CHEMICAL ENGINEERING JOURNAL,16.744,7/5/2021,10,0.829,"The optimized nanosheets showed a better ORR catalytic performance than commercial Pt/C catalyst, with a more positive onset potential (1.026 V) and half-wave potential (0.829 V), higher long-term stability, and outstanding methanol tolerance in alkaline mediums","Normal,only alkaline.",13,1,1,0,C,Fe,N,S,None,None,None,None,0,0,1,1,0,0,0,1,0,0,0,0,1,0,1,0,0,0,0,0,0,0,0,0,0,0,0,0,0,1,0,0,0,1,0,0,0,0,0,0,0,0,0,0,0,0,0,0,0,0,1
0,10.1016/j.jcis.2021.11.083,Peoples R China,Shenzhen Univ,JOURNAL OF COLLOID AND INTERFACE SCIENCE,9.965,2/14/2022,0,0.905,"As a result, the optimized 3.5ZnS/NSC-NaCl-900 delivers an impressive enhanced performance toward ORR in alkaline medium with a high half-wave potential of 0.905 V (vs","Normal,only alkaline.",13,0,0,0,N,C,S,Zn,Na,Cl,None,None,0,0,0,1,0,0,0,1,0,0,0,0,1,0,0,1,0,0,0,0,0,0,0,0,0,0,0,0,0,0,0,0,0,0,0,0,0,0,0,0,0,0,0,0,0,0,0,0,0,0,0
0,10.1002/slct.201801419,India,CSIR,CHEMISTRYSELECT,2.307,8/22/2018,6,0.82,An onset potential value of 0.95 V and a half-wave potential of 0.82 V coupled with excellent durability and stability in alkaline medium indicated improved electrocatalytic performances over its commercial Pt/C counterpart,"Normal,only alkaline.",13,0,1,0,C,Fe,N,None,None,None,None,None,0,0,0,0,0,0,0,1,0,0,0,0,1,0,0,1,0,0,0,0,0,0,0,0,0,0,0,0,0,1,0,0,0,0,0,0,0,0,0,0,0,1,0,0,0,0,0,0,0,0,1
0,10.1016/j.carbon.2022.01.057,Peoples R China,Chinese Acad Sci,CARBON,11.307,3/17/2022,7,0.926,These structural advantages make the synthesized Fe-SA/Meso-C catalysts afford excellent electrocatalytic performance for the ORR in 0.1 M KOH with a positive half-wave potential (E-1/2) of 0.926 V vs,"Normal,only alkaline.",13,0,0,0,C,Fe,N,None,None,None,None,None,0,0,0,0,0,1,0,0,0,1,0,0,1,0,0,1,0,0,0,0,0,0,0,0,0,0,0,0,0,0,0,0,0,0,0,0,0,0,0,0,0,0,0,0,0,0,0,0,0,0,0
0,10.1016/j.ijhydene.2021.06.058,Peoples R China,Kunming Univ Sci & Technol,INTERNATIONAL JOURNAL OF HYDROGEN ENERGY,7.139,8/8/2021,1,0.82,The as-obtained MnO/NrGO (1050 degrees C) electrocatalyst achieves satisfactory onset potential (0.942 V) and half-wave potential (0.820 V) under alkaline condition,"Normal,only alkaline.",13,0,1,0,Mn,O,C,None,None,None,None,None,1,0,0,1,0,0,0,0,0,0,0,0,0,1,0,0,0,0,0,0,0,0,0,0,0,0,0,0,0,1,0,0,0,0,0,0,0,0,0,0,0,0,0,0,0,0,0,0,0,0,1
0,10.1002/smll.201701025,Peoples R China,South China Univ Technol,SMALL,15.153,9/6/2017,104,0.86,"With this single catalyst for oxygen reversible electrocatalysis, a potential difference of only 0.700 V is observed in 0.1 m KOH solution between the half-wave potential in ORR and the potential to reach 10 mA cm(-2) in OER; in addition, an overpotential of only 450 mV is needed to reach 10 mA cm(-2) for full water splitting in the same electrolyte","Normal,only alkaline.",13,0,0,0,C,Co,N,O,S,None,None,None,1,0,0,0,0,0,0,0,0,0,0,0,0,0,0,0,0,0,0,0,0,0,0,0,0,0,0,0,0,1,0,0,0,0,0,0,0,0,0,0,0,0,0,0,0,0,0,0,0,0,0
0,10.1016/j.mtener.2018.05.014,Peoples R China,Tsinghua Univ,MATERIALS TODAY ENERGY,9.257,12/28/2018,6,0.902,"These structural characteristics lead to exceptional ORR activity on the Fe-N/C electrocatalyst, demonstrating a half-wave potential of 0.902 V/RHE and mass activity of 15.0 A/g at 0.9 V/RHE in alkaline solution and markedly outperforming commercial Pt/C and most non-precious metal catalysts reported to date","Normal,only alkaline.",13,0,1,0,C,N,Fe,None,None,None,None,None,0,1,0,0,0,0,0,1,0,0,0,0,1,0,0,0,0,0,0,0,0,0,0,0,0,0,0,0,0,0,0,0,0,0,0,0,0,0,0,0,0,0,0,0,0,0,0,0,0,0,0
0,10.1021/acscatal.1c02259,Peoples R China,Zhengzhou Univ,ACS CATALYSIS,13.7,11/15/2021,18,0.87,"Experimentally, by incorporating P in edge-rich FeN4 supported on N,P-doped carbon (Fe-N-C-P/N,P-C), the created Fe-N-C catalyst presents the greatly increased acidic ORR activity, with a half-wave potential (E-1/2) of 0.80 V (vs a reversible hydrogen electrode), which approaches that of commercial Pt/C and also has a high half-wave potential of 0.87 V, beyond Pt/C for alkaline ORR","Normal,acid and alkaline.",13,0,0,0,C,Fe,N,P,None,None,None,None,0,0,0,1,0,0,0,0,0,0,0,0,1,0,0,0,0,0,0,0,0,0,0,0,0,0,0,0,0,0,0,0,0,0,0,0,0,0,0,0,0,0,0,0,0,0,0,0,0,0,0
0,10.1016/j.ijhydene.2019.03.093,Peoples R China,Jiangnan Univ,INTERNATIONAL JOURNAL OF HYDROGEN ENERGY,7.139,6/4/2019,25,0.82,"As compared with other Co-based materials, the resulting CuXCo3-XO4@C composite presents excellent catalytic performance and outstanding stability for both OER and ORR with ultralow overpotential (eta = 0.358 V) at a current density of 10 mA/cm(2) and half-wave potential (E-1/2 = 0.82 V) in alkaline solution, respectively","Normal,only alkaline.",13,1,1,0,C,Co,Cu,O,None,None,None,None,1,0,0,1,0,0,0,0,1,0,0,0,0,0,0,0,0,0,0,0,0,1,0,0,0,0,0,0,0,0,0,0,1,0,0,0,0,0,0,0,0,1,0,0,0,0,0,0,0,0,0
0,10.1016/j.jallcom.2018.12.191,Peoples R China,Nanjing Xiaozhuang Univ,JOURNAL OF ALLOYS AND COMPOUNDS,6.371,43525,4,0.867,The PdAg@PdPtAg/rGO nanocrystal shows a low overpotential of 22 mV at 10 mA cm(-2) and excellent electrochemical stability with 99.5% retention over either 12 h or 30 000 cycles of HER,No pH key word.10.1016/j.jallcom.2018.12.191,1,0,0,0,Ag,C,Pd,Pt,None,None,None,None,1,0,0,0,0,0,0,0,1,0,1,0,0,0,0,0,0,0,0,0,0,0,0,0,0,0,0,0,0,1,0,0,0,0,0,0,0,0,0,0,0,1,0,0,1,0,0,0,0,0,0
0,10.1039/c7ta11140a,Peoples R China,Beijing Univ Chem Technol,JOURNAL OF MATERIALS CHEMISTRY A,14.511,12/28/2018,104,0.85,"The Co/NCNT/NG heterostructure catalyst shows not only a positive half-wave potential of 0.85 V (versus RHE) and long-term stability for the ORR, but also a low overpotential of 123 mV at a current density of 10 mA cm(-2) and ultrahigh stability in 0.5 M H2SO4 for the HER","Normal,only acid.",1,0,0,0,C,Co,N,Zn,None,None,None,None,0,1,1,1,0,0,0,0,0,0,0,0,1,0,0,0,0,0,0,0,0,0,0,0,0,0,0,0,0,1,0,0,1,0,0,0,0,0,0,0,0,0,0,0,0,0,0,0,0,0,0
0,10.1039/d0ta06543a,Peoples R China,Shandong Univ,JOURNAL OF MATERIALS CHEMISTRY A,14.511,12/10/2020,10,0.921,"Furthermore, the as-prepared S-doped AuPbPt alloy NWNs indeed exhibit excellent electrocatalytic activity towards both the ORR (e.g., E-onset = 1.047 V and E-1/2 = 0.921 V) and HER (E-onset = -2 mV and overpotential of 12 mV at 10 mA cm(-2)) in acidic media with excellent durability because of the presence of an optimal amount of PtS, based on the results of control experiments and DFT calculations.","Normal,only acid.",1,0,1,0,Au,Pb,Pt,S,None,None,None,None,1,0,0,1,0,0,0,1,0,1,1,0,0,0,0,0,0,0,0,0,0,0,0,0,0,0,0,0,0,0,0,0,0,0,0,0,0,0,0,0,0,0,0,0,0,0,0,0,0,0,0
1,10.1016/j.carbon.2019.08.036,Peoples R China,Beihang Univ,CARBON,11.307,10/17/2019 0:00,33,0.784,"More importantly, the low Delta E (= E-10 mA cm(-2) - E--3 mA cm(-2)) of 0.691 and 0.784 V in 0.1 M KOH and 0.1 M HClO4 electrolytes for FeNC-900, respectively, indicating its fascinating bifunctional electrocatalytic activities for ORR and OER in both alkaline and acidic electrolytes","Normal,acid and alkaline.",1,1,0,1,C,Fe,N,None,None,None,None,None,0,1,0,1,0,0,0,1,0,1,0,0,1,0,0,1,0,0,0,0,0,0,0,0,0,0,0,0,0,0,0,0,1,0,0,0,0,0,0,0,0,0,0,0,0,0,0,0,0,0,1
0,10.1016/j.ijhydene.2020.09.058,Peoples R China,Hainan Univ,INTERNATIONAL JOURNAL OF HYDROGEN ENERGY,7.139,12/29/2020,22,0.672,"For ORR, the Co/Co3O4@C catalyst shows high half-wave potential in both alkaline and acidic media, 0.823 V for 0.1 M KOH and 0.672 V for 0.1 M HClO4","Normal,acid and alkaline.",1,0,0,1,C,Co,O,None,None,None,None,None,0,0,0,0,0,0,0,0,0,0,0,0,0,0,0,1,0,0,0,0,0,0,0,0,0,0,0,0,0,0,0,0,0,0,0,0,0,0,0,0,0,0,0,0,0,0,0,0,0,0,0
0,10.1021/ja504696r,Peoples R China,Univ Sci & Technol China,JOURNAL OF THE AMERICAN CHEMICAL SOCIETY,16.383,8/6/2014,803,0.818,"The catalyst pyrolyzed at 800 degrees C (Fe-N/C-800) shows the highest ORR activity with onset and half-wave potentials of 923 and 809 mV in 0.1 M KOH, respectively, which are comparable to those of Pt/C (half-wave potential 818 mV vs RHE) at the same catalyst loading","Normal,only alkaline.",1,1,0,0,N,C,Fe,None,None,None,None,None,0,1,0,0,0,0,0,0,0,0,0,0,0,1,0,0,0,0,0,0,0,0,0,0,0,0,0,0,0,0,0,0,0,0,0,0,0,0,0,0,0,0,0,0,0,0,0,0,0,0,0
0,10.1016/j.apcatb.2022.121768,Peoples R China,Chinese Acad Sci,APPLIED CATALYSIS B-ENVIRONMENTAL,24.319,8/25/2022,0,0.82,"Benefiting from the ultra-high site density and utilization of Fe-N(4 )moieties, the optimized FeSA-N/Cs-OAc catalyst demonstrates excellent ORR activities marked by extraordinarily high half-wave potentials (E-1/2) of 0.94 V and 0.82 V in alkaline and acidic electrolytes","Normal,acid and alkaline.",1,0,0,0,C,Fe,N,None,None,None,None,None,1,0,0,1,0,1,0,1,0,0,0,0,1,0,0,0,0,0,0,0,0,0,0,0,0,0,0,0,0,0,0,0,0,0,0,0,0,0,0,0,0,0,0,0,0,0,0,0,0,0,0
0,10.1021/acsami.8b00512,Peoples R China,Beijing Key Lab Electrochem Proc & Technol Mat,ACS APPLIED MATERIALS & INTERFACES,10.383,12/28/2018,73,0.764,"The optimized Fe,Co,N-CNP(0.3) (Fe/Co molar ratio of 0.3 in Fe,Co-ZIF) electrocatalyst exhibited a highly promising activity for oxygen reduction reaction (ORR) with a positive half-wave potential (E-1/2) of 0.875 V (29 mV higher than that of the commercial Pt/C), excellent methanol tolerance, and electrochemical stability in the alkaline electrolyte","Normal,only alkaline.",1,0,0,0,C,Co,Fe,N,None,None,None,None,1,0,0,0,0,0,0,1,0,0,0,0,1,0,0,1,0,0,0,0,0,0,0,0,0,0,0,0,0,0,0,0,0,0,0,0,0,0,0,0,0,0,0,0,0,0,0,0,0,0,0
0,10.1016/j.jallcom.2022.165060,Peoples R China,Xinjiang Univ,JOURNAL OF ALLOYS AND COMPOUNDS,6.371,6/9/2022,1,0.66,"In alkaline conditions, the half-wave potential E-1/2 = 0.81 V, initial potential E-onset = 0.89 V, and limiting current density even reaching 7.4 mA cm(-2)","Normal,only alkaline.",1,0,1,0,C,Co,N,None,None,None,None,None,0,0,0,1,0,0,0,1,0,0,0,0,0,0,0,1,1,0,0,0,0,0,0,0,0,0,0,0,0,0,0,0,1,0,0,0,0,0,0,0,0,0,0,0,0,0,0,0,0,0,1
0,10.1007/s40843-019-1224-5,Peoples R China,Beijing Univ Chem Technol,SCIENCE CHINA-MATERIALS,8.64,3/26/2020,19,0.77,"The as-obtained BF-N-950 catalyst shows prominent ORR catalytic activities in both acidic and alkaline electrolytes with a half-wave potential reaching 0.77 and 0.91 V, respectively","Normal,acid and alkaline.",1,0,0,0,C,N,None,None,None,None,None,None,0,0,0,0,0,0,0,0,0,0,0,0,0,0,1,0,0,0,0,0,0,0,0,0,0,0,0,0,0,0,0,0,0,0,0,0,0,0,0,0,0,1,0,0,0,0,0,0,0,0,0
0,10.1016/j.chempr.2018.07.005,Peoples R China,Qingdao Univ,CHEM,25.832,12/28/2018,205,0.76,"This metal-free material exhibited outstanding oxygen reduction reaction (ORR) activity (e.g., half-wave potentials of 0.76 V in 0.5 M H2SO4 and 0.1 M HCIO4 ; 0.85 V in 0.1 M KOH) with good stability and high current density in both acidic and alkaline electrolytes","Normal,acid and alkaline.",1,0,0,1,C,S,N,None,None,None,None,None,0,1,0,0,0,0,0,1,0,0,0,1,1,0,0,0,0,0,0,0,0,0,0,0,0,0,0,0,0,0,0,0,0,0,0,0,0,0,0,0,0,0,0,0,0,0,0,0,0,0,0
0,10.1016/j.micromeso.2021.111556,Peoples R China,Tiangong Univ,MICROPOROUS AND MESOPOROUS MATERIALS,5.876,12/1/2021,2,0.615,"With the synergistic effect of these contributions, the NH3-NPCS-900 catalyst exhibit excellent ORR catalytic activity across acidic (E1/2 = 0.615 V) and alkaline solutions (E1/2 = 0.862 V)","Normal,acid and alkaline.",1,0,0,0,C,N,None,None,None,None,None,None,0,0,0,0,0,0,0,1,0,0,0,0,1,0,1,0,0,0,0,0,0,0,0,0,0,0,0,0,0,0,0,0,0,0,0,0,0,0,0,0,0,0,0,0,0,0,0,0,0,0,0
0,10.1039/c6ta03265f,Peoples R China,Wuhan Univ,JOURNAL OF MATERIALS CHEMISTRY A,14.511,1/1/2016,117,0.77,"The resulting FeNC-20-1000 hybrid electrocatalyst exhibits excellent oxygen reduction reaction (ORR) activity, with a half-wave potential of 0.770 V comparable to that of the commercial Pt/C catalysts in acidic media, and a half-wave potential of 0.880 V, ca","Normal,only acid.",1,0,1,0,C,N,Fe,None,None,None,None,None,0,0,0,1,0,0,0,1,0,0,0,0,1,0,0,1,1,0,0,0,0,0,0,0,0,0,0,0,0,0,0,0,1,0,0,0,0,0,0,0,0,0,0,0,0,0,0,0,0,0,0
0,10.1002/adma.202103133,Peoples R China,Univ Sci & Technol China,ADVANCED MATERIALS,32.086,9/18/2021,6,0.81,"Here, a novel carbon-based electrocatalyst is reported toward ORR in 0.1 m HClO4 with half-wave potential of 0.81 V and better durability (100 h reaction time) than commercial 20 wt% Pt/C","Normal,only acid.",1,0,0,0,C,N,None,None,None,None,None,None,0,0,0,0,0,0,0,0,0,0,0,0,0,0,0,0,0,0,0,0,0,0,0,0,0,0,0,0,0,0,0,0,0,0,0,0,0,0,0,0,0,0,0,0,0,0,0,0,0,0,0
0,10.1016/j.electacta.2017.08.055,Argentina,CNEA,ELECTROCHIMICA ACTA,7.336,10/10/2017,34,0.72,"The catalyst derived from Cobalt 2,3-pyrazinedicarboxylate polymer (700 degrees C) exhibited attractive electrokinetic parameters for the ORR comparable to those of Pt 20% in acidic medium (Tafel slope = 82 mV dec (1), exchange current density = 10 mA cm (1), equilibrium potential = 907 mV (vs RHE), half wave potential = 720 mV (vs RHE), number of exchanged electrons ca","Normal,only acid.",1,1,0,0,N,Co,C,None,None,None,None,None,0,1,0,0,0,0,0,1,0,0,0,0,0,1,0,1,1,0,0,0,0,0,0,0,0,0,0,0,0,0,0,0,0,0,0,0,0,0,0,0,0,0,0,0,1,0,0,0,0,0,0
0,10.1039/c4ta02010c,Canada,Univ Laval,JOURNAL OF MATERIALS CHEMISTRY A,14.511,8/20/2014,72,0.811,"In a H2SO4 (pH = 1) electrolyte, the ORR onset potential of 0.915 V, and the half-wave potential of 0.811 V are achieved using the most promising electrocatalyst (C700/950)","Normal,only acid.",1,0,1,0,C,Fe,N,Cl,None,None,None,None,0,0,0,1,0,0,0,0,0,0,0,0,0,0,0,1,1,0,0,0,0,0,0,0,0,0,0,0,0,0,0,0,0,0,0,0,0,0,0,0,0,0,0,0,0,0,0,0,1,0,1
0,10.1016/j.apenergy.2016.03.065,Peoples R China,Donghua Univ,APPLIED ENERGY,11.446,8/1/2016,52,0.73,"In particular, N/S-Fe-HPC shows superior catalytic ORR performance compared to commercially available 20% Pt/C in alkaline medium reflected by the onset potential of 0.98 V and half-wave potential of 0.86 V, and comparable ORR activity in acidic media with the onset potential of 0.84 V and half-wave potential of 0.73 V","Normal,acid and alkaline.",1,0,1,0,C,Fe,N,S,None,None,None,None,0,0,0,0,0,0,0,1,0,1,0,0,1,0,0,0,0,0,0,0,0,0,0,0,0,0,0,0,0,0,0,0,0,0,0,0,0,0,0,1,0,0,0,0,0,0,0,0,0,0,1
0,10.1016/j.nanoen.2019.104164,Peoples R China,Southern Univ Sci & Technol,NANO ENERGY,19.069,1/6/2020,49,0.84,"In acidic media for ORR, as-prepared Fe-1-N-NG/RGO catalyst exhibited half-wave potential (E-1/2) of 0.84 V versus the reversible hydrogen electrode, and the loss of E-1/2 is less than 5 mV during 15,000 potential cycles.","Normal,only acid.",1,1,1,0,C,Fe,N,O,None,None,None,None,0,0,0,1,0,1,0,0,0,0,0,0,0,0,0,0,0,0,0,0,0,0,0,0,0,0,0,0,0,1,0,0,0,0,0,0,0,0,0,0,0,0,0,0,0,0,0,0,0,0,0
0,10.1002/cssc.202102642,Peoples R China,East China Normal Univ,CHEMSUSCHEM,9.14,3/4/2022,2,0.75,"The optimal electrocatalyst revealed excellent ORR activity in both alkaline and acidic electrolytes, with half-wave potentials of 0.86 and 0.75 V, respectively","Normal,acid and alkaline.",1,0,0,0,C,N,Fe,None,None,None,None,None,0,0,0,1,0,1,0,0,0,0,0,0,0,0,0,0,0,0,0,0,0,0,0,0,0,0,0,0,0,0,0,0,0,0,0,0,0,0,0,0,0,0,0,0,1,0,0,0,0,0,0
0,10.1039/c8qi00681d,Peoples R China,Wuhan Univ,INORGANIC CHEMISTRY FRONTIERS,7.779,12/28/2018,8,0.74,"In 0.1 M KOH solution, the as-synthesized FeNC-ZIF-800 showed a half-wave potential of 0.86 V, ca","Normal,only alkaline.",1,0,0,0,C,Fe,N,None,None,None,None,None,1,0,0,1,0,0,0,1,1,0,0,0,1,0,0,1,1,0,0,0,0,0,0,0,0,0,0,0,0,0,0,0,1,0,0,0,0,0,0,0,0,0,0,0,0,0,0,0,0,0,1
0,10.1016/j.ijhydene.2021.01.056,Peoples R China,Chinese Acad Sci,INTERNATIONAL JOURNAL OF HYDROGEN ENERGY,7.139,4/16/2021,6,0.8,"Typically, the obtained Fe, Pt-N/S co-doped carbon (FePt-NSC) catalyst exhibits superior ORR performance with positive half-wave potentials (E-1/2) of 0.89 and 0.80 V in alkaline and acidic solutions, respectively","Normal,acid and alkaline.",1,0,0,0,C,N,Fe,Pt,S,None,None,None,0,1,0,0,0,1,0,1,0,0,0,0,1,1,0,0,0,0,0,0,0,0,0,0,0,0,0,0,0,0,0,0,0,0,0,0,0,0,0,0,0,0,0,0,0,0,0,0,0,0,0
0,10.1002/er.6796,South Korea,Kyung Hee Univ,INTERNATIONAL JOURNAL OF ENERGY RESEARCH,4.672,5/10/2021,1,0.77,The prepared L-CoFe-NC showed a half-wave potential (E-1/2) of 0.77 V and an onset potential (E-onset) of 0.88 V in 0.5 M H2SO4,"Normal,only acid.",1,0,1,0,C,Co,Fe,N,None,None,None,None,0,1,1,0,0,0,0,0,1,0,0,0,0,0,0,1,1,0,0,0,0,0,0,0,0,0,0,0,0,0,0,0,0,0,0,0,0,0,0,0,0,0,0,0,0,0,0,0,0,0,1
0,10.1016/j.ijhydene.2020.07.094,Peoples R China,Wuhan Inst Technol,INTERNATIONAL JOURNAL OF HYDROGEN ENERGY,7.139,10/30/2020,9,0.893,"Electrochemical characterization shows that among the synthesized catalysts Pd9Au1@Pt-2/C with 2 atomic Pt layers exhibits the best activity and excellent stability for ORR, as evidenced by its even increased half-wave potential after 10000 potential cycles between 0.6 and 1 V in O-2-saturated 0.1 M HClO4 solution","Normal,only acid.",1,0,1,0,Au,C,Pd,Pt,None,None,None,None,0,0,0,0,0,0,0,0,1,0,1,0,0,0,0,0,0,0,0,0,0,0,0,0,0,0,0,0,0,0,0,0,0,0,0,0,0,0,0,0,0,0,0,0,0,0,0,0,0,0,0
0,10.1007/s40843-019-1207-y,WA 99164 USA,Washington State Univ,SCIENCE CHINA-MATERIALS,8.64,6/19/2020,38,0.858,"The half-wave potential of the optimized material reached 0.858 V, which is 23 mV higher than that of the pristine one in a 0.1 mol L-1 HClO4 solution","Normal,only acid.",1,0,0,0,P,Fe,N,C,None,None,None,None,0,0,0,0,0,1,0,0,0,0,0,1,0,0,0,0,0,0,0,0,0,0,0,0,0,0,0,0,0,0,0,0,0,0,0,0,0,0,0,0,0,0,0,0,0,0,0,0,0,0,0
0,10.1021/acscatal.9b03514,Peoples R China,Jilin Univ,ACS CATALYSIS,13.7,11/19/2019,79,0.723,"Moreover, it shows a high half-wave potential of 0.826 and 0.723 V for ORR in 0.1 M KOH and 0.1 M HClO4, respectively","Normal,acid and alkaline.",1,0,0,0,C,N,Ru,None,None,None,None,None,0,0,0,1,0,0,0,0,0,0,0,0,0,0,0,0,0,0,0,0,0,0,0,0,0,0,0,0,0,1,0,0,0,0,0,0,0,0,0,0,0,0,0,0,1,0,0,0,0,0,0
0,10.1002/adfm.201604356,Peoples R China,Dalian Univ Technol,ADVANCED FUNCTIONAL MATERIALS,19.924,12/28/2018,106,0.75,"Interestingly, the obtained NPME exhibits one of the highest oxygen reduction reaction (ORR) activity in both alkaline (half-wave potential of 0.87 V vs reversible hydrogen electrode-RHE) and acidic (half-wave potential of 0.75 V vs RHE) medium","Normal,acid and alkaline.",1,0,0,0,C,Fe,N,P,None,None,None,None,0,0,0,1,0,0,0,0,1,0,0,0,0,1,0,0,0,0,0,0,0,0,0,0,0,0,0,0,0,1,0,0,0,0,0,0,0,0,0,0,0,0,0,0,0,0,0,0,0,0,0
0,10.1016/j.ijhydene.2020.03.025,Peoples R China,Northwest Normal Univ,INTERNATIONAL JOURNAL OF HYDROGEN ENERGY,7.139,5/11/2020,7,0.72,"The optimized Fe3C@3DNC catalyst (Fe3C@3DNC-1-900) had good ORR performance in alkaline medium, with an Eonest value of 0.968 V and E-1/2 value of 0.861","Normal,only alkaline.",1,0,0,0,C,Fe,N,Na,O,Si,Cl,None,1,1,0,0,0,0,0,1,0,1,0,0,1,0,0,0,0,0,0,0,0,0,0,0,0,0,0,0,0,0,0,0,0,0,0,0,0,0,0,0,0,0,0,0,1,0,0,0,0,0,0
0,10.1039/d1ta03019a,Peoples R China,Chinese Acad Sci,JOURNAL OF MATERIALS CHEMISTRY A,14.511,6/8/2021,13,0.85,"Based on the combination of the active Zn atoms and Pt-Zn clusters/nanoparticles, the catalyst displays high catalytic activity towards ORR with half-wave potentials of 0.85 and 0.85 V, which were more positive than those of Pt/C in alkaline and acidic conditions, respectively","Normal,acid and alkaline.",1,0,0,0,C,N,Pt,Zn,None,None,None,None,1,0,0,0,0,0,0,1,1,0,1,0,0,0,0,1,1,0,0,0,0,0,0,0,0,0,0,0,0,0,0,0,0,0,0,0,0,0,0,0,0,0,0,0,0,0,0,0,0,0,0
0,10.1016/j.pnsc.2020.10.018,Peoples R China,Shanghai Jiao Tong Univ,PROGRESS IN NATURAL SCIENCE-MATERIALS INTERNATIONAL,4.269,1/28/2021,5,0.81,"Significantly, the composition-optimized catalyst exhibits superior ORR activity in both 0.1 M HClO4 electrolyte and 0.1 M KOH electrolyte, in which the half-wave potential reaches 0.81 V and 0.92 V (vs","Normal,acid and alkaline.",1,0,0,0,C,Fe,N,S,None,None,None,None,0,0,0,0,0,0,0,1,1,0,0,0,0,1,0,1,0,0,0,0,0,0,0,0,0,0,0,0,0,0,0,0,0,0,0,0,0,0,0,0,0,0,0,0,0,0,0,0,0,0,0
0,10.1002/smll.202100735,Peoples R China,Huazhong Univ Sci & Technol,SMALL,15.153,6/25/2021,17,0.82,"The electrochemical measurements reveal that P(AA-AM)(5-1)-Co-N possesses enhanced ORR activity (half-wave potential (E-1/2) approximate to 0.820 V versus the reversible hydrogen electrode (RHE)) and stability (approximate to 4 mV shift in E-1/2 after 5000 potential cycles in 0.5 m H2SO4 at 60 oC) relative to PAA-Co-N, which is higher than most Co-N-C catalysts reported so far.","Normal,only acid.",1,0,0,0,N,C,Co,None,None,None,None,None,0,1,0,1,0,1,0,0,0,0,0,0,0,1,0,0,0,0,0,0,0,0,0,0,0,0,0,0,0,0,0,0,0,0,0,0,0,0,0,0,0,0,0,0,0,0,0,0,0,0,0
0,10.1016/j.ijhydene.2016.11.031,Peoples R China,Beijing Univ Chem Technol,INTERNATIONAL JOURNAL OF HYDROGEN ENERGY,7.139,7/4/2017,5,0.75,"The experimental results exhibited remarkable catalytic activity in an acidic medium, with the onset potential, half-wave potential, and limiting current density reaching 0.87 V, 0.75 V (vs","Normal,only acid.",1,0,1,0,C,N,O,None,None,None,None,None,0,1,1,1,0,0,0,0,0,0,0,0,0,1,0,0,0,0,0,0,0,0,0,0,0,0,0,0,0,1,0,0,1,0,0,0,0,0,0,0,0,0,0,0,0,0,0,0,0,0,1
