Repository: ruiding-uchicago/InCrEDible-MaT-GO

# InCrEDible-MaT
Code/Database of &lt;Obtaining Material Design Insights of Electrocatalysts for Hydrogen Energy by a Novel Approach: Data Science Workflow based on the Internet >
Python version: 3.9.12
Package versions in package_version.txt

File: Train Models and Blackbox Intepretation/R/All pH/ORR/ORR.csv (part 15 of 15)
TEST,DOI,Country,Facility,Journal_Name,IF,Indexed_Date,Cited_Time,HWP,Remark_Sentence,Bug_Note,PH,Irregular_Abnormal_Value,Irregular_Multiple_Value,Irregular_Multiple_Keywords,Element_1,Element_2,Element_3,Element_4,Element_5,Element_6,Element_7,Element_8,Judge_Nanoparticles,Judge_3D,Judge_2D,Judge_1D,Judge_Urchin,Judge_SAC,Judge_QD,Judge_Hollow,Judge_Core_Shell,Judge_Template,Judge_alloy,Judge_Functionalized,Judge_heterostructures,Judge_Polymer_Complex_Chelate,Judge_Biomass_Slag,Judge_MOF,Judge_COF,Judge_Conductive_Polymer,Judge_Polymetal,Judge_Hydroxide_Oxyhydroxide,Judge_oxalate,Judge_Spinel,Judge_Perovskite,Judge_Pyrochlore,Judge_Prussian_Blue,Judge_Amorphous,Judge_Ultrasound,Judge_Plasma,Judge_Graphdiyne,Judge_Graphene,Judge_c3n4,Judge_MXene,Judge_CNT,Judge_IL,Judge_Organic_Inorganic,Judge_Steel,Judge_Carbon_Cloth,Judge_Film,Judge_Molten,Judge_Co_Precipitation,Judge_Electrospin,Judge_Hydrothermal,Judge_Microwave,Judge_Spray,Judge_Phys_Chem_Deposition,Judge_Light_Deposition,Judge_Electrochemical_Deposition,Judge_Electrochemical_Corrosion,Judge_Etching,Judge_Sol_Gel,Warning_Onset
0,10.1039/c8ta07849a,Peoples R China,Wuhan Univ Technol,JOURNAL OF MATERIALS CHEMISTRY A,14.511,12/28/2018,98,0.767,"The prepared Fe/N/S-CNTs exhibits excellent ORR activity with a half-wave potential of 0.887 V in alkaline medium, which is 42 mV higher than that of commercial Pt/C (0.845 V), and its half-wave potential is just 26 mV lower than that of Pt/C in acidic medium","Normal,acid and alkaline.",1,0,0,0,C,Fe,N,S,None,None,None,None,0,0,0,1,0,0,0,0,0,0,0,0,0,0,0,1,1,0,0,0,0,0,0,0,0,0,0,0,0,0,0,0,1,0,0,0,0,0,0,0,0,0,0,0,0,0,0,0,0,0,0
0,10.1149/1945-7111/ab9720,Peoples R China,Jinan Univ,JOURNAL OF THE ELECTROCHEMICAL SOCIETY,4.386,6/19/2020,8,0.78,"The as prepared sample obtained by optimized preparation conditions exhibits outstanding ORR activity in acid solution with an onset potential of 0.96 V vs RHE (reversible hydrogen electrode), half-wave potential of 0.78 V, and a current density of 0.575 m A cm(-2) at 0.7 V in a H-2-O-2 fuel cell test, which provides an ideal viewpoint to develop highly efficient catalyst for the oxygen reduction reaction","Normal,only acid.",1,0,1,0,C,Co,Fe,N,None,None,None,None,0,0,0,1,0,0,0,0,0,0,0,0,0,0,0,1,0,0,0,0,0,0,0,0,0,0,0,0,0,0,0,0,1,0,0,0,0,0,0,0,0,0,0,0,0,0,0,0,0,0,1
0,10.1039/d0ta10811a,Peoples R China,Soochow Univ,JOURNAL OF MATERIALS CHEMISTRY A,14.511,3/16/2021,28,0.777,"Thus, Fe-N-C@Ti3C2Tx exhibited excellent ORR activity and stability in alkaline solution, including a half-wave potential of 0.887 V vs","Normal,only alkaline.",1,0,0,0,C,Fe,Ti,N,None,None,None,None,0,0,0,0,0,0,0,0,0,0,0,0,0,0,0,1,0,0,0,0,0,0,0,0,0,0,0,0,0,0,0,1,0,0,0,0,0,0,0,0,0,0,0,0,0,0,0,0,0,0,0
0,10.1149/1945-7111/ac645c,Peoples R China,Xiamen Univ,JOURNAL OF THE ELECTROCHEMICAL SOCIETY,4.386,4/24/2022,0,0.64,"The results revealed that the half-wave potential (E (1/2)) of the best performed Ru(NiSe2)/C-400 reached 0.64 V with the overall loss of 5.6% in E (1/2) after 1000 cycles in 0.1 mol center dot l(-1) HClO4, showing the highly improved ORR activity and excellent stability as compared with those of the best performed NiSe2/C-350","Normal,only acid.",1,0,0,0,C,Ru,Ni,Se,None,None,None,None,0,0,0,1,0,0,0,0,0,0,0,0,0,0,0,0,0,0,0,0,0,0,0,0,0,0,0,0,0,0,0,0,0,0,0,0,0,0,0,0,0,0,1,0,0,0,0,0,0,0,0
0,10.1016/j.apsusc.2021.151607,Peoples R China,Jinan Univ,APPLIED SURFACE SCIENCE,7.392,12/22/2021,5,0.78,"As a result, the as-prepared FeNC catalyst showed an onset and half-wave potential of 0.95 V and 0.78 V in 0.1 M HClO4 with 1600 rpm, respectively","Normal,only acid.",1,0,1,0,C,Fe,N,None,None,None,None,None,0,0,0,0,0,0,0,1,0,0,0,0,0,0,0,1,1,0,0,0,0,0,0,0,0,0,0,0,0,0,0,0,0,0,0,0,0,0,0,0,0,0,0,0,0,0,0,0,0,0,0
0,10.1039/c6ra20593c,Peoples R China,Zhejiang Univ,RSC ADVANCES,4.036,11/9/2016,5,0.717,"The experimental results showed that the composite catalyst could yield an average electron transfer number of 3.85 and its onset and half-wave potentials for acidic ORR were only 56 and 69 mV smaller than those of Pt/C (40 wt% Pt) catalyst, respectively","Normal,only acid.",1,1,1,0,C,Fe,N,None,None,None,None,None,0,0,0,1,0,0,0,0,0,0,0,0,0,0,0,0,0,0,0,0,0,0,0,0,0,0,0,0,0,1,1,0,0,0,0,0,0,0,0,0,0,0,0,0,1,0,0,0,0,0,0
0,10.1021/acs.energyfuels.0c02783,Peoples R China,Sichuan Univ,ENERGY & FUELS,4.654,1/11/2021,7,0.78,"In alkaline conditions, Fe-N-HPC0.05 exhibited similar onset and half-wave potentials compared with 1.02 and 0.85 V for commercial Pt/C, respectively","Normal,only alkaline.",1,1,1,0,C,Fe,N,None,None,None,None,None,1,0,0,1,0,0,0,1,0,1,0,0,1,0,0,1,1,0,0,0,0,0,0,0,0,0,0,0,0,0,0,0,0,0,0,0,0,0,0,0,0,0,0,0,0,0,0,0,0,0,0
0,10.1038/s41929-018-0164-8,Peoples R China,Harbin Inst Technol,NATURE CATALYSIS,40.706,12/28/2018,707,0.8,"The Mn-N-C catalyst exhibited a half-wave potential of 0.80 V versus the reversible hydrogen electrode, approaching that of Fe-N-C catalysts, along with significantly enhanced stability in acidic media","Normal,only acid.",1,0,0,0,C,Mn,N,None,None,None,None,None,0,0,0,1,0,1,0,0,0,0,0,0,0,0,0,0,0,0,0,0,0,0,0,0,0,0,0,0,0,0,0,0,0,0,0,0,0,0,0,0,0,0,0,0,1,0,0,0,0,0,0
0,10.11862/CJIC.2021.122,Peoples R China,Guizhou Meiling Power Source Co Ltd,CHINESE JOURNAL OF INORGANIC CHEMISTRY,0.827,7/7/2021,0,0.649,"In alkaline medium, the initial potential, half-wave potential and limiting current density of ZnN/C -900 were 0.955 V, 0.855 V and 7.10 mA.cm(-2), respectively","Normal,only alkaline.",1,0,1,0,C,N,Zn,None,None,None,None,None,0,0,0,0,0,0,0,0,0,0,0,0,0,0,0,0,1,0,0,0,0,0,0,0,0,1,0,0,0,0,0,0,0,0,0,0,0,0,0,0,0,0,0,0,0,0,0,0,0,0,0
0,10.1016/j.carbon.2018.10.040,Peoples R China,China Univ Petr,CARBON,11.307,12/28/2018,47,0.664,"The Fe3C/NCNFs exhibit superior electrocatalytic performance towards oxygen reduction reaction with an onset potential of 1.012 V and a half-wave potential of 0.873 V in alkaline media, exceeding the benchmark commercial Pt/C catalyst by ca","Normal,only alkaline.",1,1,1,0,C,Fe,N,None,None,None,None,None,1,0,0,1,0,0,0,1,0,0,0,0,1,0,0,1,1,0,0,0,0,0,0,0,0,0,0,0,0,0,0,0,1,0,0,0,0,0,0,0,1,0,0,0,1,0,0,0,0,0,1
0,10.7503/cjcu20180459,Peoples R China,Chinese Acad Sci,CHEMICAL JOURNAL OF CHINESE UNIVERSITIES-CHINESE,0.786,1/4/2019,4,0.81,The half-wave potential(E-1/2) in acidic medium can reach to 0.81 V(vs,"Normal,only acid.",1,0,0,0,C,Fe,None,None,None,None,None,None,1,0,0,1,0,0,0,1,1,0,0,0,0,0,0,0,0,0,0,0,0,0,0,0,0,0,0,0,0,0,0,0,1,0,0,0,0,0,0,0,1,0,0,0,0,0,0,0,1,0,0
0,10.1016/S1872-2067(15)61049-X,Peoples R China,Chinese Acad Sci,CHINESE JOURNAL OF CATALYSIS,12.92,4/1/2016,33,0.75,"The Fe-N-C catalyst exhibits excellent ORR activity in 0.1 mol/L NaOH electrolyte (onset potential, E-o = 1.08 V and half wave potential, E-1/2 = 0.88 V vs","Normal,only alkaline.",1,1,1,0,C,Fe,N,None,None,None,None,None,0,0,0,1,0,0,0,0,0,0,0,0,0,0,0,0,0,0,0,0,0,0,0,0,0,0,0,0,0,0,0,0,0,0,0,0,0,0,0,0,0,0,0,0,0,0,0,0,0,0,1
0,10.1016/j.ijhydene.2016.05.295,India,Natl Inst Sci Educ & Res,INTERNATIONAL JOURNAL OF HYDROGEN ENERGY,7.139,9/7/2016,23,0.75,Only 4 and 6 mV positive shift of E-1/2 after 1500 potential cycles in basic medium and acid media respectively prove the excellent durability of this catalyst,"Normal,only acid.",1,1,0,0,C,Pd,N,None,None,None,None,None,1,0,0,0,0,0,0,1,0,0,0,0,0,0,0,0,0,0,0,0,0,0,0,0,0,0,0,0,0,0,0,0,0,0,0,0,0,0,0,0,0,0,0,0,0,0,0,0,0,0,0
0,10.1039/c9ta00508k,Peoples R China,Hong Kong Univ Sci & Technol,JOURNAL OF MATERIALS CHEMISTRY A,14.511,7/24/2019,44,0.84,"Benefiting from the unique structure and high-density atomic Fe-N-x sites, this new type of electrocatalyst showed an impressive ORR half-wave potential of 0.84 V and kinetic current density of 13.1 mA cm(-2) at a potential of 0.8 V in acidic media, which was even better those of commercial Pt/C.","Normal,only acid.",1,0,1,0,C,Fe,N,None,None,None,None,None,1,1,0,1,0,1,0,1,0,0,0,0,0,0,0,0,0,0,0,0,0,0,0,0,0,0,0,0,0,0,0,0,1,0,0,0,0,0,0,0,0,0,0,0,0,0,0,0,0,0,0
0,10.1016/j.jcis.2018.08.118,Peoples R China,Northeast Normal Univ,JOURNAL OF COLLOID AND INTERFACE SCIENCE,9.965,12/28/2018,40,0.739,"Under the optimized condition, FeCo@PCNF-800 displays excellent ORR electrocatalytic activity in alkaline solutions, with a more positive half-wave potential (E-1/2 of 0.854 V vs RHE) and larger limited-diffusion current density (j of 6.012 mA cm(-2)) than those of 20 wt% Pt/C (E-1/2 of 0.849 V and j of 5.710 mA cm(-2))","Normal,only alkaline.",1,0,1,0,C,N,Co,Fe,None,None,None,None,1,1,0,1,0,0,0,1,1,0,1,0,1,0,0,0,0,0,0,0,0,0,0,0,1,0,0,0,0,0,0,0,1,0,0,0,0,0,0,0,1,0,0,0,1,0,0,0,0,0,1
0,10.1002/admi.202201263,Peoples R China,Anhui Univ Technol,ADVANCED MATERIALS INTERFACES,6.389,8/26/2022,0,0.85,"The synergetic roles between Pt atoms and nanoparticles with average sizes of 6.19 nm make catalyst show remarkable activity toward ORR, with onset potential and half-wave potential of 0.98 and 0.85 V (vs RHE) in the acidic medium, which are 70 and 40 mV more positive than those of Pt/C, respectively","Normal,only acid.",1,1,1,0,Pt,N,C,None,None,None,None,None,1,1,0,0,0,0,0,0,0,0,0,0,0,0,0,0,1,0,0,0,0,0,0,0,0,0,0,0,0,0,0,0,0,0,0,0,0,0,0,0,0,0,0,0,0,0,0,0,0,0,1
0,10.1002/adfm.201503613,Japan,Hokkaido Univ,ADVANCED FUNCTIONAL MATERIALS,19.924,2/2/2016,194,0.79,"The catalyst exhibits a high ORR activity, with onset and half-wave potentials of 0.97 and 0.79 V, respectively, versus reversible hydrogen electrode, a high selectivity of above 3.92 electron transfer number, and a high electrochemical durability, with a 17 mV negative shift of E-1/2 after 10 000 cycles in an oxygen-saturated 0.5 m H2SO4 solution","Normal,only acid.",1,0,1,0,C,N,Fe,None,None,None,None,None,0,0,0,1,0,0,0,1,0,0,0,1,0,0,0,0,0,0,0,0,0,0,0,0,0,0,0,0,0,1,0,0,1,0,0,0,0,0,0,0,0,0,0,0,1,0,0,0,0,0,0
0,10.1002/aenm.202102688,Peoples R China,Chinese Acad Sci,ADVANCED ENERGY MATERIALS,29.698,12/22/2021,10,0.83,"Fe SAC-MOF-5 delivers a half-wave potential of 0.83 V (vs RHE) in a 0.5 m H2SO4 electrolyte, and achieves a peak power density of 0.84 W cm(-2) in a 0.2 MPa H-2-O-2 PEMFC","Normal,only acid.",1,0,0,0,C,Fe,N,None,None,None,None,None,0,1,0,0,0,1,0,1,0,0,0,0,0,0,0,1,0,0,0,0,0,0,0,0,0,0,0,0,0,0,0,0,0,0,0,0,0,0,0,0,0,0,0,0,0,0,0,0,0,0,0
0,10.1016/j.jpowsour.2019.126650,Peoples R China,Jilin Univ,JOURNAL OF POWER SOURCES,9.794,7/24/2019,28,0.72,"The catalyst exhibits superior oxygen reduction reaction performance in both 0.1 M KOH and 0.5 M H2SO4, with onset potential (E-onset, 0.99 vs 0.82 V) and half-wave potential (E-1/2, 0.89 vs 0.72 V)","Normal,acid and alkaline.",1,1,1,0,C,N,Sc,None,None,None,None,None,0,0,0,0,0,0,0,0,0,0,0,0,0,0,0,0,0,0,0,0,0,0,0,0,0,0,0,0,0,1,0,0,0,0,0,0,0,0,0,0,0,0,0,0,1,0,0,0,0,0,1
0,10.1039/c9ra08867a,Peoples R China,Xian Polytech Univ,RSC ADVANCES,4.036,3/19/2020,4,0.77,"The obtained C-rGO-ZIF catalyst exhibits a high onset potential of 0.89 V and a half-wave potential of 0.77 V, which is only 30 mV away from Pt/C in acidic media","Normal,only acid.",1,0,1,0,C,N,Fe,None,None,None,None,None,1,0,0,0,0,0,0,0,0,0,0,0,0,0,0,1,0,0,0,0,0,0,0,0,0,0,0,0,0,1,0,0,0,0,0,0,0,0,0,0,0,0,0,0,0,0,0,0,0,0,1
0,10.1016/j.carbon.2020.01.108,Peoples R China,Wuhan Univ Technol,CARBON,11.307,4/16/2020,46,0.781,"By virtue of advantageous structural features, sufficient active sites (especially efficient FeNx moieties), the as-obtained electrocatalyst possesses superior ORR performance in alkaline media with a half-wave potential of 0.89 V outperforming that of commercial Pt/C (0.84 V), and good approaching activity to Pt/C (0.78 V) in acidic media","Normal,acid and alkaline.",1,0,1,0,C,Fe,Zn,None,None,None,None,None,0,1,0,1,1,0,0,0,0,0,0,0,0,0,0,1,1,0,0,0,0,0,0,0,0,0,0,0,0,0,0,0,1,0,0,0,0,0,0,0,0,0,0,0,0,0,0,0,0,0,0
0,10.1039/c7ta01754e,Peoples R China,Univ Sci & Technol China,JOURNAL OF MATERIALS CHEMISTRY A,14.511,5/21/2017,47,0.87,"The core-shell structured catalysts (Ni@Pd3/C NPs) exhibited a robust ORR activity and stability with a high onset potential of 0.99 V, a half-wave potential of 0.87 V and an average electron transfer number of 3.91 in 0.1 M HClO4","Normal,only acid.",1,0,1,0,Pd,C,Ni,None,None,None,None,None,1,0,0,0,0,0,0,0,1,0,1,1,0,0,0,0,0,0,0,0,0,0,0,0,0,0,0,0,0,0,0,0,0,0,0,0,0,0,0,0,0,1,0,0,1,0,0,0,0,0,1
0,10.1016/j.cej.2021.132762,Peoples R China,Beijing Univ Chem Technol,CHEMICAL ENGINEERING JOURNAL,16.744,12/18/2021,4,0.76,"Impressively, the optimized 3D porous nitrogendoped carbon (PNC-30) exhibits a half-wave potential of 0.90 and 0.76 V in alkaline and acidic electrolytes, respectively","Normal,acid and alkaline.",1,0,0,0,C,N,None,None,None,None,None,None,0,1,0,0,0,0,0,1,0,1,0,0,0,0,0,1,0,0,0,0,0,0,0,0,0,0,0,0,0,0,0,0,0,0,0,0,0,0,0,0,0,0,0,0,0,0,0,0,0,0,0
0,10.1016/j.ijhydene.2022.04.015,Peoples R China,Xi An Jiao Tong Univ,INTERNATIONAL JOURNAL OF HYDROGEN ENERGY,7.139,6/22/2022,0,0.74,"The as-synthesized Fe/B/N-C electrocatalyst shows excellent ORR activity of a half-wave potential (0.90 V vs 0.87 V of Pt/C), together with superior long-term stability (95.5% cur-rent density retention after 27 h) in alkaline media and is even comparable to the com-mercial Pt/C catalyst (with a half-wave potential of 0.74 V vs 0.82 V of Pt/C) in an acidic electrolyte","Normal,acid and alkaline.",1,0,1,0,B,C,Fe,N,None,None,None,None,0,0,1,1,0,0,0,0,0,1,0,0,0,0,0,1,0,0,0,0,0,0,0,0,0,0,0,0,0,0,0,0,0,0,0,0,0,0,0,0,0,0,0,0,0,0,0,0,0,0,0
0,10.1021/acs.jpclett.1c04005,Peoples R China,Nanjing Univ,JOURNAL OF PHYSICAL CHEMISTRY LETTERS,6.888,3/24/2022,3,0.84,"More importantly, the coatings do not hurt the oxygen reduction reaction (ORR) activity of commercial Pt/C, which exhibits a half wave potential of 0.84 V in an acidic electrolyte","Normal,only acid.",1,0,0,0,C,N,Pt,None,None,None,None,None,1,0,0,1,0,0,0,0,0,0,0,0,0,1,0,0,0,0,0,0,0,0,0,0,0,0,0,0,0,1,0,0,0,0,0,0,0,0,0,0,0,0,0,0,1,0,0,0,0,0,0
0,10.1039/d1ta00384d,Peoples R China,Shihezi Univ,JOURNAL OF MATERIALS CHEMISTRY A,14.511,5/2/2021,18,0.78,"HOPC structures (facilitating active site access and mass transfer) and optimized FeN4S2 catalytic centers make Fe-SA/NSC exhibit high ORR activity with a half-wave potential (E-1/2) of 0.91 V, fuel selectivity and long-term stability (3 mV negative shift after 5000 potential cycles) in 0.1 M KOH","Normal,only alkaline.",1,0,0,0,C,Fe,N,S,None,None,None,None,0,1,0,1,0,1,0,1,0,0,0,0,1,1,0,0,0,0,0,0,0,0,0,0,0,0,0,0,0,0,0,0,0,0,0,0,0,0,0,0,0,0,0,0,0,0,0,0,0,0,0
0,10.1039/c8ta05419c,Peoples R China,Chongqing Univ,JOURNAL OF MATERIALS CHEMISTRY A,14.511,12/28/2018,83,0.803,"Accordingly, the as-prepared Fe/N/C catalyst exhibits excellent ORR activity and stability in both acidic (half-wave potential of 0.803 V versus reversible hydrogen electrode) and alkaline (half-wave potential of 0.918 V versus reversible hydrogen electrode) media","Normal,acid and alkaline.",1,0,0,0,C,Fe,N,None,None,None,None,None,0,0,0,1,0,0,0,1,0,1,0,0,1,0,0,0,0,0,0,0,0,0,0,0,0,0,0,0,0,0,0,0,0,1,0,0,0,0,1,0,0,0,0,0,0,0,0,0,0,0,0
0,10.1002/smll.202103823,India,CSIR,SMALL,15.153,10/27/2021,1,0.75,"This low-temperature pyrolyzed electrocatalyst exhibited impressive ORR performance, with onset potentials of 0.86 and 0.94 V, and half-wave potentials of 0.75 and 0.85 V, under acidic and basic conditions, respectively","Normal,only acid.",1,0,1,0,Co,Fe,N,C,None,None,None,None,0,0,0,0,0,0,0,0,0,0,0,0,1,1,0,0,0,0,0,0,0,0,0,0,0,0,0,0,0,0,0,0,0,0,0,0,0,0,0,0,0,0,0,0,0,0,0,0,0,0,1
0,10.1016/j.ijhydene.2021.11.0150360-3199,Peoples R China,Wuhan Inst Technol,INTERNATIONAL JOURNAL OF HYDROGEN ENERGY,7.139,2/2/2022,0,0.792,"Electrochemical characterization shows that Co-N-C-R synthesized with reflux method exhibits an onset potential (Eonset) of 0.905 V, a half-wave potential (E1/2) of 0.792 V and a limiting current density (JL) of 5.85 mA cm-2 in acidic media, which are higher than those of Co-N-C-S (Eonset = 0.870 V, E1/2 = 0.770 V, JL = 4.71 mA cm-2) and Co-N-C-H (Eonset = 0.892 V, E1/2 = 0.785 V, JL = 4.68 mA cm-2) synthesized with room-temperature stirring method and hydrothermal method, respectively","Normal,only acid.",1,0,1,0,C,Co,N,None,None,None,None,None,0,0,0,0,0,0,0,0,0,0,0,0,0,0,0,1,0,0,0,0,0,0,0,0,0,0,0,0,0,0,0,0,0,0,0,0,0,0,0,0,0,1,0,0,0,0,0,0,0,0,1
0,10.1016/j.ijhydene.2013.03.006,Taiwan,Natl Taiwan Univ Sci & Technol,INTERNATIONAL JOURNAL OF HYDROGEN ENERGY,7.139,5/10/2013,35,0.667,"After 1000 CV cycles, the half-wave potential (E-1/2) of N-carbon decreases from 0.667 V to 0.636 V in 0.5 M H2SO4","Normal,only acid.",1,0,1,0,C,Co,Se,N,None,None,None,None,0,0,0,0,0,0,0,0,0,0,0,0,0,0,0,0,0,0,0,0,0,0,0,0,0,0,0,0,0,0,0,0,0,0,0,0,0,0,0,0,0,0,0,0,0,0,0,0,1,0,0
0,10.1021/acsaem.9b00023,Peoples R China,Southeast Univ,ACS APPLIED ENERGY MATERIALS,6.959,6/14/2019,26,0.8,"In alkaline solution, the ORR activity of C-Fe(OH)(3)@ZIF-1000 surpasses the benchmark Pt/C catalyst, with the onset potential (E-onset) of 0.99 V (vs RHE) and the half-wave potential (E-1/2) of 0.88 V (vs RHE)","Normal,only alkaline.",1,0,1,0,C,O,N,Fe,None,None,None,None,0,0,0,0,0,0,0,1,1,1,0,0,0,0,0,1,0,0,0,0,0,0,0,0,0,0,0,0,0,0,0,0,0,0,0,0,0,0,0,0,0,0,0,0,0,0,0,0,0,0,1
0,10.1021/acsaem.0c03035,Peoples R China,Univ Sci & Technol Beijing,ACS APPLIED ENERGY MATERIALS,6.959,6/4/2021,7,0.805,"The as-prepared A-Zn@NSG catalyst exhibits superior ORR performance with a half-wave potential of 0.805 V vs reversible hydrogen electrode (RHE) in 0.1 M HClO4 and 0.905 V vs RHE in 0.1 M KOH, surpassing all the reported Zn-N- C-based catalysts and comparable to the state-of-the-art nonprecious-metal-based ORR catalysts","Normal,acid and alkaline.",1,0,0,0,C,N,Zn,S,None,None,None,None,0,0,0,1,0,0,0,0,0,0,0,0,0,0,1,0,0,0,0,0,0,0,0,0,0,0,0,0,0,1,0,0,0,0,0,0,0,0,0,0,0,0,0,0,0,0,0,0,0,0,0
0,10.1016/j.jpowsour.2019.02.022,Peoples R China,South China Univ Technol,JOURNAL OF POWER SOURCES,9.794,3/29/2019,16,0.73,Optimum catalyst exhibits excellent ORR performance and durability in an alkaline medium; the half-wave potential (+0.86 V vs,"Normal,only alkaline.",1,0,0,0,C,Fe,N,None,None,None,None,None,1,1,1,0,0,0,0,1,0,1,0,0,0,0,0,0,0,0,0,0,0,0,0,0,0,0,0,0,0,0,1,0,0,0,0,0,0,0,0,0,0,0,0,0,0,0,0,0,0,0,0
0,10.1021/acscatal.1c02259,Peoples R China,Zhengzhou Univ,ACS CATALYSIS,13.7,11/15/2021,18,0.8,"Experimentally, by incorporating P in edge-rich FeN4 supported on N,P-doped carbon (Fe-N-C-P/N,P-C), the created Fe-N-C catalyst presents the greatly increased acidic ORR activity, with a half-wave potential (E-1/2) of 0.80 V (vs a reversible hydrogen electrode), which approaches that of commercial Pt/C and also has a high half-wave potential of 0.87 V, beyond Pt/C for alkaline ORR","Normal,acid and alkaline.",1,0,0,0,C,Fe,N,P,None,None,None,None,0,0,0,1,0,0,0,0,0,0,0,0,1,0,0,0,0,0,0,0,0,0,0,0,0,0,0,0,0,0,0,0,0,0,0,0,0,0,0,0,0,0,0,0,0,0,0,0,0,0,0
