Repository: ruiding-uchicago/InCrEDible-MaT-GO

# InCrEDible-MaT
Code/Database of &lt;Obtaining Material Design Insights of Electrocatalysts for Hydrogen Energy by a Novel Approach: Data Science Workflow based on the Internet >
Python version: 3.9.12
Package versions in package_version.txt

File: Training Model/6# Acid OER/Acid_OER.csv (part 1 of 5)
Warning_OER,DOI,Country,Facility,Journal_Name,IF,Indexed_Date,Cited_Time,Acid_OVP,Alkaline_OVP,Neutral_OVP,Remark_Sentence,Bug_Note,Irregular_Abnormal_Value,Irregular_Multiple_Value,Irregular_Multiple_Keywords,Element_1,Element_2,Element_3,Element_4,Element_5,Element_6,Element_7,Element_8,Judge_Nanoparticles,Judge_3D,Judge_2D,Judge_1D,Judge_Urchin,Judge_SAC,Judge_QD,Judge_Hollow,Judge_Core_Shell,Judge_Template,Judge_alloy,Judge_Functionalized,Judge_heterostructures,Judge_Polymer_Complex_Chelate,Judge_Biomass_Slag,Judge_MOF,Judge_COF,Judge_Conductive_Polymer,Judge_Polymetal,Judge_Hydroxide_Oxyhydroxide,Judge_oxalate,Judge_Spinel,Judge_Perovskite,Judge_Pyrochlore,Judge_Prussian_Blue,Judge_Amorphous,Judge_Ultrasound,Judge_Plasma,Judge_Graphdiyne,Judge_Graphene,Judge_c3n4,Judge_MXene,Judge_CNT,Judge_IL,Judge_Organic_Inorganic,Judge_Steel,Judge_Carbon_Cloth,Judge_Film,Judge_Molten,Judge_Co_Precipitation,Judge_Electrospin,Judge_Hydrothermal,Judge_Microwave,Judge_Spray,Judge_Phys_Chem_Deposition,Judge_Light_Deposition,Judge_Electrochemical_Deposition,Judge_Electrochemical_Corrosion,Judge_Etching,Judge_Sol_Gel,Warning_OER
1,10.1039/d2ta00966h,Peoples R China,Qingdao Univ Sci & Technol,JOURNAL OF MATERIALS CHEMISTRY A,14.511,4/6/2022,0,215,NaN,NaN,"Compared with other pyrochlore oxides, HRO displayed an ultralow overpotential of 215 mV @ 10 mA cm-2 with lower Ru content and higher mass activities, showing long-term (>60 h) stability in acid media","Normal,only acid.",1,0,0,O,Ru,Y,None,None,None,None,None,0,0,0,0,0,0,0,0,0,0,0,0,0,0,0,0,0,0,0,0,0,0,0,1,0,0,0,0,0,0,0,0,0,0,0,0,0,0,0,0,0,0,0,0,0,0,0,0,0,0,1
1,10.1039/d1ta04713b,Peoples R China,Dalian Univ Technol,JOURNAL OF MATERIALS CHEMISTRY A,14.511,10/2/2021,8,165,209,NaN,"Thanks to the unique hierarchical structure, CoP-MnP synergism, and superhydrophilicity and superaerophobicity of the CoMnP/Ni2P/NF arrays, the optimized CoMnP/Ni2P/NF shows high activity for the hydrogen evolution reaction (HER) and oxygen evolution reac","Normal,acid and alkaline.",1,1,0,Ni,Co,Mn,P,None,None,None,None,0,1,1,1,0,0,0,0,0,0,0,0,1,0,0,0,0,0,0,0,0,0,0,0,0,0,0,0,0,0,0,0,0,0,0,0,0,0,0,0,0,1,0,0,0,0,0,0,0,0,1
1,10.1039/d1ee03610f,Peoples R China,Zhejiang Univ,ENERGY & ENVIRONMENTAL SCIENCE,39.714,5/14/2022,2,208,NaN,NaN,"Due to the optimal electronic structure and enhanced electrical conductivity, the Mn0.73Ru0.27O2-delta catalyst displayed a low overpotential of 208 mV to reach 10 mA cm(-2) current density in 0.5 M H2SO4 electrolyte, outperforming the benchmark RuO2 and most previously reported noble-metal based OER catalysts","Normal,only acid.",1,0,0,Mn,O,Ru,None,None,None,None,None,0,0,0,0,0,0,0,0,0,0,0,0,0,0,0,0,0,0,0,0,0,0,0,0,0,0,0,0,0,0,0,0,0,0,0,0,0,0,0,0,0,0,0,0,0,0,0,0,0,0,1
1,10.1039/c9ta00598f,Peoples R China,Soochow Univ,JOURNAL OF MATERIALS CHEMISTRY A,14.511,4/19/2019,71,200,NaN,NaN,"The optimized Co-doped RuO2 NWs exhibit superior oxygen evolution reaction activity with an overpotential of 200 mV to generate a current density of 10 mA cm(-2) under acidic conditions, while the Ni-doped RuO2 NWs show robust hydrogen evolution reaction activity with an overpotential of 52 mV in an alkaline environment","Normal,acid and alkaline.",1,0,0,Co,Ni,O,Ru,None,None,None,None,0,0,0,1,0,0,0,1,0,0,0,0,0,0,0,0,0,0,0,0,0,0,0,0,0,0,0,0,0,0,0,0,0,0,0,0,0,0,0,0,0,0,0,0,0,0,0,0,0,0,1
1,10.1039/c8cy02620c,India,Cent Electrochem Res Inst CSIR CECRI Campus,CATALYSIS SCIENCE & TECHNOLOGY,6.177,5/8/2019,34,405,370,NaN,"For the OER in 0.5 M H2SO4, Co-ZIF-550-N-2 delivered a superior activity and required an overpotential of 405 mV at a current density of 10 mA cm(-2) with a Tafel slope value of 281 mV dec(-1)","Normal,only acid.",1,0,0,Co,Zn,N,C,None,None,None,None,0,0,0,1,0,0,0,1,0,0,0,0,0,0,0,1,0,0,0,0,0,0,0,0,0,0,0,0,0,0,0,0,0,0,0,0,0,0,0,0,1,0,0,0,0,0,0,0,0,0,1
1,10.1039/c7cy02048a,India,SASTRA Univ,CATALYSIS SCIENCE & TECHNOLOGY,6.177,12/28/2018,39,672,530,NaN,"At a 0.1 mg loading, OER studies of Cu-Cu(2)ONPs@C showed a significantly low overpotential of 530 mV@10 mA cm(-2) with the applied potential of 2.07 V in 0.4 M KOH","Normal,only alkaline.",1,0,0,C,Cu,None,None,None,None,None,None,1,1,0,1,0,0,0,0,0,0,0,0,1,0,0,0,0,0,0,0,0,0,0,0,0,0,0,0,0,0,0,0,0,0,0,0,0,0,0,0,0,0,0,0,0,0,0,0,0,0,1
1,10.1038/s41467-020-18064-w,Singapore,Nanyang Technol Univ,NATURE COMMUNICATIONS,17.694,8/25/2020,101,255,297,307,"Herein, we report uniformly dispersed iridium nanoclusters embedded on nitrogen and sulfur co-doped graphene as an efficient and robust electrocatalyst for both HER and OER at all pH conditions, reaching a current density of 10mA cm(-2) with only 300, 190","Normal,acid, alkaline and neutral.",1,0,0,C,N,S,Ir,None,None,None,None,1,0,0,0,0,0,0,0,0,0,0,0,0,0,0,0,0,0,0,0,0,0,0,0,0,0,0,0,0,1,0,0,0,0,0,0,0,0,0,0,0,0,0,0,1,0,0,0,0,0,1
1,10.1021/acsenergylett.0c01384,Peoples R China,Wuhan Univ Technol,ACS ENERGY LETTERS,23.991,10/6/2020,55,223,NaN,NaN,"When used as an electrocatalyst in 0.5 M sulfuric acid, the as-prepared RuB2 needs an overpotential of only 223 mV for the OER to produce an operationally relevant current density of 10 mA cm(-2)","Normal,only acid.",1,0,0,B,O,Ru,None,None,None,None,None,0,0,0,1,0,0,0,0,0,0,0,0,0,0,0,0,0,0,0,0,0,0,0,0,0,0,0,0,0,0,0,0,0,0,0,0,0,0,0,0,0,0,0,0,0,0,0,0,0,0,1
1,10.1021/acsami.8b08717,Peoples R China,Wuhan Univ,ACS APPLIED MATERIALS & INTERFACES,10.383,12/28/2018,53,281,NaN,NaN,"Benefiting from unique hierarchical architecture and strong electronic interaction arising from synergistic alloying effect of IrCo at the atomic level, the resultant IrCo0.65 NDs display remarkable hydrogen evolution reaction (HER) and oxygen evolution reaction (OER) performances with overpotentials of 17 and 281 mV to achieve 10 mA cm(-2) in 0.1 M HClO4, respectively","Normal,only acid.",1,1,0,Co,Ir,None,None,None,None,None,None,0,0,0,0,1,0,0,0,0,0,1,0,1,0,0,0,0,0,0,0,0,0,0,0,0,0,0,0,0,0,0,0,0,0,0,0,0,0,0,0,0,0,0,0,0,0,0,0,0,0,1
1,10.1021/acsami.0c01937,Peoples R China,Shaanxi Normal Univ,ACS APPLIED MATERIALS & INTERFACES,10.383,4/30/2020,44,245,NaN,NaN,"Consequently, Ir NTs exhibit significantly enhanced activity and durability for acidic OERs compared with commercial Jr nanocrystals (Ir c-NCs), which only require the overpotential of 245 mV to deliver the current density of 10 mA cm(-2)","Normal,only acid.",1,0,0,Ir,N,O,None,None,None,None,None,1,0,0,1,0,0,0,1,0,1,0,0,0,0,0,0,0,0,0,0,0,0,0,0,0,0,0,0,0,0,0,0,0,0,0,0,0,0,0,0,0,1,0,0,0,0,0,0,0,0,1
1,10.1016/j.nanoen.2019.02.020,Peoples R China,Hunan Univ,NANO ENERGY,19.069,4/12/2019,89,220,NaN,NaN,"The three dimensional binder-free np-Ir70Ni15Co15 catalyst in 0.1 M HClO4 shows a low overpotential (220 mV@ eta = 10 mA cm(-2)), low Tafel slope (44.1 mV dec(-1)) and excellent corrosion resistance, significantly outperforming commercial IrO2 catalysts","Normal,only acid.",1,0,0,Co,Ir,Ni,None,None,None,None,None,0,1,0,0,0,0,0,1,0,0,1,0,0,0,0,0,0,0,0,0,0,0,0,0,0,0,0,0,0,0,0,0,0,0,0,0,0,0,0,0,0,0,0,0,0,0,0,0,1,0,1
1,10.1016/j.nanoen.2018.11.023,Peoples R China,Soochow Univ,NANO ENERGY,19.069,1/25/2019,85,285,NaN,NaN,"Because of the unique properties of hollow structure and enriched oxidized Ir on the surface, the optimized Ir6Ag9 NTs show low oxygen evolution reaction overpotentials of 285 mV and 296 mV at 10 mA/cm(2) in 0.5 M and 0.05 M H2SO4, respectively, being sup","Normal,only acid.",1,1,0,Ag,C,Ir,None,None,None,None,None,0,0,0,1,0,0,0,1,0,0,0,0,0,1,0,0,0,0,0,0,0,0,0,0,0,0,0,0,0,0,0,0,0,0,0,0,0,0,0,0,0,0,0,0,0,0,0,0,1,0,1
0,10.1016/j.mtener.2020.100387,Peoples R China,Jilin Univ,MATERIALS TODAY ENERGY,9.257,6/23/2020,27,259,219,NaN,"The prepared Fe-Ni@NCF exhibits the desired overpotential of 219 mV at 10 mA cm(-2) in alkaline and 259 mV at 10 mA cm(-2) in acidic solution, respectively","Normal,acid and alkaline.",1,0,0,C,Fe,Ni,N,None,None,None,None,0,0,0,1,0,0,0,0,0,0,0,0,0,0,0,0,0,0,0,0,0,0,0,0,0,0,0,0,0,0,0,0,0,0,0,0,0,0,0,0,0,0,0,0,0,0,0,0,0,0,0
1,10.1016/j.mtener.2018.09.002,Peoples R China,Jilin Univ,MATERIALS TODAY ENERGY,9.257,8/27/2019,16,272,217,NaN,"The 2.0% IrO2@CNT catalyst shows good chemical water oxidation activity with turnover frequency of 3.48 s(-1) and superior electrochemical oxygen evolution activity at 10 mA cm(-2), with only 217 mV and 272 mV of overpotential in 1.0 M KOH and 0.5 M H2SO4, respectively","Normal,acid and alkaline.",1,0,0,C,Ir,O,None,None,None,None,None,0,0,0,1,0,0,0,0,0,0,0,0,0,0,0,0,0,0,0,0,0,0,0,0,0,0,0,0,0,0,0,0,1,0,0,0,0,0,0,1,0,0,0,0,0,0,0,0,0,0,1
1,10.1016/j.ijhydene.2022.02.078,Peoples R China,Hubei Univ,INTERNATIONAL JOURNAL OF HYDROGEN ENERGY,7.139,5/11/2022,0,300,270,NaN,"Although the Ir content of Ir(20)/Fe@NCNT-900 is extremely low (-4 wt% Ir), the composite catalyst delivers excellent activity for both hydrogen evolution reaction (HER) and oxygen evolution reaction (OER) with an exceptionally low overpotential of 4.7 mV/11 mV for HER and 300 mV/270 mV for OER to drive 10 mA cm(-2) in 0.5 M H2SO4/1.0 M KOH electrolyte respectively, which exceeds the commercial Pt/C (20 wt% Pt) and IrO2 benchmarks","Normal,acid and alkaline.",1,1,0,C,Fe,Ir,N,None,None,None,None,1,0,0,1,0,0,0,0,0,0,0,1,0,0,0,0,0,0,0,0,0,0,0,0,0,0,0,0,0,0,0,0,1,0,0,0,0,0,0,0,0,0,0,0,0,0,0,0,0,0,1
1,10.1016/j.ijhydene.2019.12.186,India,HBNI,INTERNATIONAL JOURNAL OF HYDROGEN ENERGY,7.139,3/30/2020,17,280,NaN,NaN,"In 0.5 M HClO4, this catalyst exhibited remarkable activity towards OER with a low overpotential of 280 mV at 10 mA/cm(2) current density, a low Tafel slope of 45 mV/dec and similar to 98% faradaic efficiency","Normal,only acid.",1,1,0,C,N,Ir,O,None,None,None,None,0,1,0,0,0,0,0,1,0,0,0,0,1,0,0,0,0,0,0,0,0,0,0,0,0,0,0,0,0,0,0,0,0,0,0,0,0,0,0,0,0,0,0,0,0,0,0,0,0,0,1
1,10.1016/j.electacta.2021.138955,Peoples R China,Tianjin Univ,ELECTROCHIMICA ACTA,7.336,9/28/2021,3,250,NaN,NaN,The resulting IrOx-50-AC/Ti electrode exhibits a superior OER performance with an overpotential of 250 mV at 10 mA cm(-2) and Tafel slope of 50.4 mV dec(-1) in 0.1 M HClO4,"Normal,only acid.",1,0,0,Ir,Ti,None,None,None,None,None,None,1,1,0,1,0,0,0,1,1,0,0,0,1,0,0,0,0,0,0,1,0,0,0,0,0,1,0,0,0,0,0,0,0,0,0,0,0,1,0,0,0,0,0,0,1,0,0,0,0,0,1
1,10.1016/j.cclet.2020.03.076,Peoples R China,South China Univ Technol,CHINESE CHEMICAL LETTERS,8.455,4/3/2021,21,197,NaN,NaN,"Besides, the multifunctional Ru NCs/Co2P HMs exhibit good oxygen evolution reaction (OER) activity with an overpotential of 197 mV to reach the current density of 10 mA/cm(2) in 0.5 mol/L H2SO4, which is below that of the commercial RuO2 electrocatalyst (248 mV)","Normal,only acid.",1,1,0,Co,O,P,Ru,None,None,None,None,1,0,0,1,0,0,0,1,0,0,0,0,0,0,0,0,0,0,0,0,0,0,0,0,0,0,0,0,0,0,0,0,0,0,0,0,0,0,0,0,0,0,0,0,0,0,0,0,0,0,1
1,10.1002/adfm.202107181,Peoples R China,Qingdao Univ Sci & Technol,ADVANCED FUNCTIONAL MATERIALS,19.924,9/25/2021,13,169,180,310,"The overpotential of Pd/NiFeOx nanosheets for OER is only 180, 169, and 310 mV in 1 m KOH, 0.5 m H2SO4, and 1 m phosphate-buffered saline (PBS) conditions at 10 mA cm(-2) current density, as well as excellent HER activity with ultralow overpotential in a wide pH range","Normal,acid, alkaline and neutral.",1,0,0,Pd,Ni,Fe,O,None,None,None,None,0,1,1,0,0,0,0,1,0,0,0,0,0,0,0,0,0,0,0,0,0,0,0,0,0,0,0,0,0,0,0,0,0,0,0,0,0,0,0,0,0,0,0,0,0,0,0,0,1,0,1
1,10.1002/chem.201905063,Pakistan,Natl Univ Sci & Technol,CHEMISTRY-A EUROPEAN JOURNAL,5.02,4/23/2020,8,260,NaN,NaN,"For the OER, the IrRuMn sphere catalyst exhibits an overpotential of 260 mV at a current density of 10 mA cm(-2) in strongly acidic 0.1 m HClO4, which is superior to that of a commercial IrO2/C catalyst","Normal,only acid.",1,0,1,Ir,Mn,Ru,None,None,None,None,None,0,1,0,0,0,0,0,1,0,0,1,0,0,0,0,0,0,0,0,0,0,0,0,0,0,0,0,0,0,0,0,0,0,0,0,0,0,0,0,0,0,0,0,0,0,0,0,0,0,0,1
1,10.1007/s10973-022-11435-z,Romania,Natl Inst Res & Dev Electrochem & Condensed Matte,JOURNAL OF THERMAL ANALYSIS AND CALORIMETRY,4.755,7/10/2022,0,320,NaN,690,"During the OER studies performed in strong acidic solution and in neutral environment, overpotentials of 320 and 690 mV were obtained at the current density of 10 mA cm(-2)","Normal,acid and alkaline.",1,0,0,C,Fe,P,O,None,None,None,None,0,0,0,1,0,0,0,0,0,0,0,1,0,0,0,0,0,0,0,0,0,0,0,0,0,0,0,0,0,0,0,0,0,0,0,0,0,0,0,0,0,0,0,0,0,0,0,0,0,0,1
1,10.1016/j.jallcom.2022.163787,Peoples R China,Chongqing Jiaotong Univ,JOURNAL OF ALLOYS AND COMPOUNDS,6.371,2/10/2022,3,176,NaN,NaN,"The best Ru-RuO2-NC heterostructure exhibits exceptionally excellent activity with an ultralow overpotential (eta(10)) of 176 mV, a high specific mass activity of 1.37 A mg(Ru)(-1) (J(m)@ 1.53 V), and an outstanding long-term durability over 80 h at 10 mA cm(-2) in acidic environment","Normal,only acid.",1,0,0,C,O,Ru,N,None,None,None,None,1,0,0,0,0,0,0,0,0,0,0,0,1,0,0,0,0,0,0,0,0,0,0,0,0,1,0,0,0,0,0,0,0,0,0,0,0,0,0,0,0,0,0,0,1,0,0,0,0,0,1
1,10.1039/c8ra09700c,Peoples R China,Zhejiang Sci Tech Univ,RSC ADVANCES,4.036,3/7/2019,6,460,NaN,NaN,"RHE (without iR correction) to achieve a current density of 10 mA cm(-2) and a Tafel slope of 44.3 mV dec(-1) in 0.5 M H2SO4 for HER, as well as a low overpotential of 460 mV vs","Normal,only acid.",1,0,0,C,N,P,S,None,None,None,None,0,0,0,0,0,0,0,1,0,0,0,0,1,1,0,0,0,0,0,0,0,0,0,0,0,0,0,0,0,0,0,0,0,1,0,0,0,0,0,0,0,0,0,0,0,0,0,0,0,0,1
1,10.1002/smll.202001665,South Korea,Korea Adv Inst Sci & Technol KAIST,SMALL,15.153,7/9/2020,32,315,304,NaN,The strong synergistic interaction between Fc-Co(x)S(y)nanostructures and electrically conductive CNTs results in the superior electrocatalytic activity with a very small overpotential of approximate to 304 mV at 10 mA cm(-2)and a low Tafel slope of 54.2 mV dec(-1)in 1mKOH electrolyte,"Normal,only alkaline.",1,0,0,C,S,Fe,Co,None,None,None,None,1,1,1,1,0,0,0,1,0,0,0,0,1,0,0,0,0,0,0,0,0,0,0,0,0,0,0,0,0,0,0,0,1,0,0,0,0,0,0,0,0,0,0,0,1,0,0,0,0,0,1
1,10.1021/acsami.0c00389,Peoples R China,Zhejiang Univ,ACS APPLIED MATERIALS & INTERFACES,10.383,9/9/2020,10,224,NaN,NaN,The optimized Ce-0.2-IrO2 @NPC delivers a low overpotential of 224 mV and excellent stability of 100 h in 0.5 M H2SO4 at 10 mA cm(-2),"Normal,only acid.",1,0,0,C,Ce,N,Ir,None,None,None,None,1,0,0,1,0,0,0,1,0,0,0,0,0,0,0,0,0,0,0,0,0,0,0,0,0,0,0,0,0,0,0,0,0,0,0,0,0,0,0,0,0,0,0,0,0,0,0,0,0,0,1
1,10.1002/adfm.202003000,Peoples R China,Zhejiang Univ,ADVANCED FUNCTIONAL MATERIALS,19.924,7/2/2020,43,334,NaN,NaN,"Benefitting from a vertically aligned arrays structure and introducing oxygen functional groups, the metal-free OEEG nanosheets array exhibits superior electrocatalytic activity and stability toward OER with a low overpotential of 334 mV at 10 mA cm(-2)in acidic electrolyte","Normal,only acid.",1,0,0,C,O,None,None,None,None,None,None,0,1,1,1,0,1,0,0,0,0,0,1,0,0,0,0,0,0,0,0,0,0,0,0,0,0,0,0,0,1,0,0,0,0,0,0,0,0,0,0,0,0,0,0,0,0,0,0,0,0,1
1,10.1016/j.nanoen.2021.105909,Peoples R China,Soochow Univ,NANO ENERGY,19.069,5/23/2021,15,238,NaN,NaN,"Consequently, the optimized E-Ru/Fe ONAs exhibit a superior OER activity with a low overpotential of 238 mV at 10 mA cm-2 in 0.5 M H2SO4, and an enhanced stability with a negligible potential change within 9 h chronopotentiometry test","Normal,only acid.",1,0,0,Fe,N,O,Ru,None,None,None,None,1,0,0,0,0,0,0,0,0,0,0,0,0,0,0,0,0,0,0,0,0,0,0,0,0,0,0,0,0,0,0,0,0,0,0,0,0,0,0,0,0,0,0,0,0,0,0,0,1,0,1
1,10.1021/jacs.9b04492,Peoples R China,Beijing Normal Univ,JOURNAL OF THE AMERICAN CHEMICAL SOCIETY,16.383,7/24/2019,372,228,166,405,"The CoMoNiS-NF-31 demonstrates the best electrocatalytic activity, giving ultralow overpotentials (113, 103, and 117 mV for HER and 166, 228, and 405 mV for OER) to achieve a current density of 10 mA cm(-2) in alkaline, acidic, and electrolytes, respectively","Normal,acid and alkaline.",1,1,0,Co,Mo,Ni,S,None,None,None,None,0,1,1,1,0,0,0,0,0,0,0,0,1,0,0,0,0,0,0,0,0,0,0,0,0,0,0,0,0,0,0,0,0,0,0,0,0,0,0,0,0,0,0,0,0,0,0,0,0,0,1
1,10.1002/cctc.201901411,Peoples R China,Xi An Jiao Tong Univ,CHEMCATCHEM,5.497,12/10/2019,25,250,NaN,NaN,"Herein, chromium (Cr)-incorporated IrOx solid solution nanowires not only exhibit high catalytic activity with a low overpotential of 250 mV at 10 mA cm(-2), but also display robust catalytic performance without a decay in activity throughout 25 h of testing at 10 mA cm(-2) in 0.5 M H2SO4","Normal,only acid.",1,0,0,Cr,Ir,O,None,None,None,None,None,0,0,0,1,0,0,0,0,0,0,0,0,0,0,0,0,0,0,0,0,0,0,0,0,0,0,0,0,0,0,0,0,0,0,0,0,0,0,0,0,0,0,0,0,0,0,0,0,0,0,1
1,10.1002/smll.202102078,Peoples R China,Beijing Univ Chem Technol,SMALL,15.153,10/11/2021,2,258,NaN,NaN,A low overpotential (258 mV) is required to achieve an oxygen evolution reaction current density of 10 mA cm(-2) in 0.5 m H2SO4 solution,"Normal,only acid.",1,0,0,Ir,O,W,None,None,None,None,None,0,1,0,1,0,0,0,0,0,0,0,0,0,0,0,0,0,0,0,0,0,0,0,0,0,0,0,0,0,0,0,0,0,0,0,0,0,0,0,0,0,0,0,0,0,0,0,0,0,0,1
1,10.1002/aenm.202102883,Peoples R China,Harbin Inst Technol,ADVANCED ENERGY MATERIALS,29.698,11/18/2021,5,204,NaN,NaN,"Herein, the intermetallic Ru1Ir1Ox is synthesized through incorporation of Ru into IrOx, which exhibits a record overpotential of 204 mV (10 mA cm(geo)(-2)) and excellent stability of 110 h (100 mA cm(geo)(-2)) with a high stability number (1.13 x 10(6)) toward the acidic OER","Normal,only acid.",1,0,0,Ir,Ru,O,None,None,None,None,None,0,0,0,0,0,0,0,0,0,0,1,0,0,0,0,0,0,0,0,0,0,0,0,0,0,0,0,0,0,0,0,0,0,0,0,0,0,0,0,0,0,0,0,0,1,0,0,0,0,0,1
1,10.1039/d0ta07416k,Peoples R China,China Univ Geosci Wuhan,JOURNAL OF MATERIALS CHEMISTRY A,14.511,10/14/2020,9,257,NaN,NaN,"Due to the incorporated Au atoms, the neighboring Ir atom is positively charged, resulting in the electronic delocalization of Ir, which is favorable for reducing the energy barrier of the rate-limiting step (O* -> OOH*) in the acidic oxygen evolution reaction (OER); thus, the overpotential for 10 mA cm(-2)is 257 mV for AuIr@CNT in 0.5 M H(2)SO(4)electrolyte, which is comparatively lower than that of Ir@CNT (279 mV) and commercial IrO2(332 mV)","Normal,only acid.",1,1,0,Au,C,Ir,O,None,None,None,None,1,0,0,1,0,0,0,0,0,0,1,0,0,1,0,0,0,0,0,0,0,0,0,0,0,0,0,0,0,0,0,0,1,0,0,0,0,0,0,0,0,0,0,0,0,0,0,0,0,0,1
1,10.1039/c8ta00070k,Peoples R China,China Univ Petr East China,JOURNAL OF MATERIALS CHEMISTRY A,14.511,12/28/2018,85,470,NaN,NaN,"The results demonstrate that Co3O4 richer in Co2+ shows the best acidic OER performance, and affords a current density of 10 mA cm(-2) at an overpotential of 470 mV along with having a satisfactory stability in H2SO4 solution","Normal,only acid.",1,0,1,Ag,Co,O,None,None,None,None,None,0,0,0,0,0,0,0,0,0,0,0,0,0,0,0,0,0,0,0,0,0,0,0,0,0,0,0,0,0,0,0,0,0,0,0,0,0,0,0,0,0,0,0,0,0,0,0,0,0,0,1
0,10.1021/acs.langmuir.6b02699,IL 60208 USA,Northwestern Univ,LANGMUIR,4.331,11/22/2016,33,440,NaN,576,"Overpotentials at a current density of 10 mA/cm(2) were recorded in both acidic and pH 7 phosphate buffer aqueous reaction media and found to be 440 and 576 mV, respectively, with very low NiSx loading","Normal,acid and alkaline.",1,0,0,P,Ni,S,None,None,None,None,None,0,0,0,1,0,0,0,0,0,0,0,0,0,0,0,0,0,0,0,0,0,0,0,0,0,0,0,0,0,0,0,0,0,0,0,0,0,1,0,0,0,0,0,0,1,0,0,0,0,0,0
1,10.1002/adma.201805546,South Korea,Korea Univ,ADVANCED MATERIALS,32.086,1/22/2019,67,239,NaN,NaN,"The RuO2-based frame shell with its highly reactive surfaces leads to a very high activity for the oxygen evolution reaction (OER) in acidic media, reaching a current density of 10 mA cm(-2) at an overpotential of 239 mV, which surpasses those of previously reported catalysts","Normal,only acid.",1,0,0,O,Ru,None,None,None,None,None,None,1,0,0,1,0,0,0,0,1,0,0,0,0,0,0,0,0,0,0,0,0,0,0,0,0,0,0,0,0,0,0,0,0,0,0,0,0,0,0,0,0,0,0,0,0,0,0,0,0,0,1
1,10.1016/j.cej.2022.135851,Peoples R China,Jilin Univ,CHEMICAL ENGINEERING JOURNAL,16.744,5/23/2022,0,267,NaN,NaN,"Remarkably, the prepared iridium-molybdenum oxide (IrMoOx) nanofibers with a low crystallinity through an electrospinningcalcination strategy show a superior OER activity in an acidic electrolyte with a low overpotential of 267 mV at 10 mA cm-2 compared with bare IrOx (333 mV) and MoOx (almost no OER activity) as well as the benchmark commercial IrO2 catalyst (330 mV)","Normal,only acid.",1,1,0,Ir,Mo,O,None,None,None,None,None,0,0,0,1,0,0,0,0,0,0,0,0,0,0,0,0,0,0,0,0,0,0,0,0,0,0,0,0,0,0,0,0,0,0,0,0,0,0,0,0,1,0,0,0,0,0,0,0,0,0,1
1,10.1016/j.apcatb.2021.120442,Peoples R China,Harbin Inst Technol,APPLIED CATALYSIS B-ENVIRONMENTAL,24.319,10/2/2021,33,270,NaN,NaN,"At such a low Ru loading, RuO2/(Co,Mn)(3)O-4 exhibits superior acidic OER activity (eta = 270 mV at 10 mA/cm(2)) and long-term stability to the benchmark RuO2 catalyst","Normal,only acid.",1,0,0,Co,Mn,O,Ru,None,None,None,None,0,0,0,1,0,0,0,0,0,0,0,0,1,0,0,0,0,0,0,0,0,0,0,0,0,0,0,0,0,0,0,0,0,0,0,0,0,0,0,0,0,0,0,0,0,0,0,0,0,0,1
1,10.1002/anie.202107510,Peoples R China,East China Normal Univ,ANGEWANDTE CHEMIE-INTERNATIONAL EDITION,16.823,8/22/2021,13,270,NaN,NaN,"RHE) is needed at 10 mA cm(-2), which is 270 mV lower than that of oxygen evolution reaction (OER), to oxidize glycerol into value-added chemicals such as formic acid, without oxygen production","Normal,only acid.",1,0,0,Mn,O,None,None,None,None,None,None,0,0,0,1,0,0,0,0,0,0,0,0,0,0,0,0,0,0,0,0,0,0,0,0,0,0,0,0,0,0,0,0,0,0,0,0,0,0,0,0,0,0,0,0,0,0,0,0,0,0,1
0,10.1038/ncomms12269,Germany,Ruhr Univ Bochum,NATURE COMMUNICATIONS,17.694,7/1/2016,107,280,NaN,NaN,"Inspired by comparable structural properties of [FeNi]-hydrogenase, here we present the natural ore pentlandite (Fe4.5Ni4.5S8) as a direct 'rock' electrode material for hydrogen evolution under acidic conditions with an overpotential of 280 mV at 10 mA cm(-2)","Normal,only acid.",1,0,0,Fe,Ni,S,None,None,None,None,None,0,1,0,1,0,0,0,0,0,0,0,0,0,0,1,0,0,0,0,0,0,0,0,0,0,0,0,0,0,0,0,0,0,0,0,0,0,0,0,0,0,0,0,0,0,0,0,0,0,0,0
1,10.1016/j.ceramint.2021.05.166,Peoples R China,Zhengzhou Univ,CERAMICS INTERNATIONAL,5.532,8/5/2021,7,201,242,NaN,"Co-MoS2@CC exhibits long-term durability with overpotentials of 56.6 mV and 130 mV for hydrogen generation and 242 mV and 201 mV for oxygen production at 10 mA cm-2 in basic and acidic conditions, respectively","Normal,only acid.",1,1,0,C,Co,Mo,S,None,None,None,None,0,0,1,1,0,0,0,0,0,0,0,0,0,0,0,0,0,0,0,0,0,0,0,0,0,0,0,0,0,0,0,0,0,0,0,0,1,0,0,0,0,0,0,0,0,0,0,0,0,0,1
1,10.1039/d0ta02496a,Peoples R China,Jilin Univ,JOURNAL OF MATERIALS CHEMISTRY A,14.511,6/11/2020,46,190,257,410,"The developed RuCo@CD electrocatalyst present superior hydrogen evolution reaction (HER) and oxygen evolution reaction (OER) activities with great durability over a wide pH range, achieving a very low overpotential of 51 mV, 11 mV and 67 mV for HER, and 190 mV, 257 mV and 410 mV for OER at 10 mA cm(-2) in 0.5 M H2SO4, 1.0 M KOH and neutral 1.0 M phosphate buffer solution (PBS), respectively","Normal,acid, alkaline and neutral.",1,1,0,C,Co,Ru,None,None,None,None,None,0,0,0,0,0,0,0,0,0,0,1,1,0,0,0,0,0,0,0,0,0,0,0,0,0,0,0,0,0,0,0,0,0,0,0,0,0,0,0,0,0,0,0,0,0,0,0,0,0,0,1
1,10.1016/S1872-2067(20)63543-4,Peoples R China,Tianjin Univ,CHINESE JOURNAL OF CATALYSIS,12.92,7/1/2020,24,191,NaN,NaN,"The resultant RuX+ (4 < X < 5) active sites greatly accelerate the oxygen evolution reaction (OER) in an acidic electrolyte, leading to a remarkably low overpotential of 191 mV at 10 mA cm(-2)","Normal,only acid.",1,0,0,O,Ru,None,None,None,None,None,None,1,0,0,0,0,0,0,0,1,0,0,0,0,0,0,0,0,0,0,0,0,0,0,0,0,0,0,0,0,0,0,0,0,0,0,0,0,0,0,0,0,0,0,0,0,0,0,0,0,0,1
1,10.1021/acs.nanolett.0c00127,Peoples R China,China Univ Geosci,NANO LETTERS,12.262,4/30/2020,92,250,NaN,NaN,"When Ir-SA@Fe@NCNT acts as a bifunctional electrocatalyst at ultralow Ir loading of 1.14 mu g cm(-2), the required overpotentials to deliver 10 mA cm(-2) are 250 and 26 mV for oxygen evolution reaction (OER) and hydrogen evolution reaction (HER) in 0.5 M H2SO4 electrolyte corresponding to 1370- and 61-fold better mass activities than benchmark IrO, and Pt/C at an overpotential of 270 mV, respectively, resulting in only 1.51 V to drive overall water splitting","Normal,only acid.",1,1,0,C,Fe,Ir,N,O,None,None,None,1,0,0,1,0,1,0,0,0,0,0,0,0,0,0,0,0,0,0,0,0,0,0,0,0,0,0,0,0,0,0,0,1,0,0,0,0,0,0,0,0,0,0,0,1,0,0,0,0,0,1
1,10.1016/j.jcis.2021.12.150,Peoples R China,Univ Jinan,JOURNAL OF COLLOID AND INTERFACE SCIENCE,9.965,2/17/2022,1,258,NaN,NaN,"As a result, a low overpotentials@10 mA cm(-2) of 258 mV and small Tafel slopes of 53.1 mV dec(-1) for oxygen evolution OER were achieved in acid media","Normal,only acid.",1,0,0,C,Ru,None,None,None,None,None,None,0,0,0,1,0,0,0,0,0,0,0,0,0,0,0,0,0,0,0,0,0,0,0,0,0,0,0,0,0,0,0,0,0,0,0,0,0,0,0,0,0,0,0,0,0,0,0,0,1,0,1
1,10.1021/acsami.6b10436,India,Natl Inst Sci Educ & Res,ACS APPLIED MATERIALS & INTERFACES,10.383,10/26/2016,121,250,260,NaN,"This catalyst requires a low overpotential of 250 and 260 mV to drive the current density of 10 mA cm(-2) in acidic and basic media, respectively","Normal,only acid.",1,1,0,O,Ru,None,None,None,None,None,None,0,0,0,1,0,0,0,0,0,0,0,0,0,0,0,0,0,0,0,0,0,0,0,0,0,0,0,0,0,0,0,0,0,0,0,0,0,0,0,0,0,0,0,0,0,0,0,0,0,0,1
1,10.1016/j.apsusc.2021.149769,India,Panjab Univ,APPLIED SURFACE SCIENCE,7.392,7/20/2021,1,310,NaN,NaN,"The present electrocatalyst require 78 mV, and 310 mV of overpotential to achieve 10 mA cm(-2) of current density for HER (acidic) and OER (basic), respectively","Normal,only acid.",1,1,0,Co,Pd,None,None,None,None,None,None,1,0,0,0,0,0,0,0,0,0,0,0,1,0,0,0,0,0,0,0,0,0,0,0,0,0,0,0,0,0,0,0,0,0,0,0,0,0,0,0,0,0,0,0,0,0,0,0,0,0,1
1,10.1016/j.electacta.2020.135738,Peoples R China,Tianjin Univ,ELECTROCHIMICA ACTA,7.336,4/7/2020,6,278,NaN,NaN,"14 NRs exhibits remarkable electrocatalytic performance with a low overpotential of 16 mV for hydrogen evolution reaction (HER) and 278 mV for oxygen evolution reaction (OER) at 10 mA cm(-2) in 0.1 M HClO4 , respectively, significantly outperforming the commercial Pt/C, Ir/C and reported Ir-based catalysts","Normal,only acid.",1,1,0,C,Co,Ir,None,None,None,None,None,0,0,0,0,0,0,0,0,0,0,0,0,1,0,0,0,0,0,0,0,0,0,0,0,0,0,0,0,0,0,0,0,0,0,0,0,0,0,0,0,0,0,0,0,0,0,0,0,0,0,1
1,10.1021/acsami.1c20752,India,Acad Sci & Innovat Res AcSIR,ACS APPLIED MATERIALS & INTERFACES,10.383,1/8/2022,4,328,NaN,453,"On the other hand, in acidic, neutral, and near-neutral environments, it required overpotentials of 328, 453, and 470 mV, respectively, to attain a 10 mA/cm(2) current density","Normal,acid and alkaline.",1,1,0,Co,O,Ru,None,None,None,None,None,0,0,0,1,0,0,0,0,0,0,0,0,0,0,0,0,0,0,0,0,0,0,0,0,0,0,0,0,0,0,0,0,0,0,0,0,0,0,0,0,0,0,0,0,0,0,0,0,0,0,1
1,10.1002/asia.201701255,Peoples R China,Univ Sci & Technol Beijing,CHEMISTRY-AN ASIAN JOURNAL,4.839,11/16/2017,24,240,320,NaN,"Compared with the urchin-like NixPy, the 3D flower-like Ni2P with a diameter of 5m presented an efficient and stable catalytic performance in 0.5m H2SO4, with a small Tafel slope of 79mVdec(-1) and an overpotential of about 240mV at a current density of 10mAcm(-2) with a mass loading density of 0.283mgcm(-2)","Normal,only acid.",1,0,0,Ni,P,None,None,None,None,None,None,0,1,1,0,1,0,0,1,0,0,0,0,0,0,0,0,0,0,0,0,0,0,0,0,0,0,0,0,0,0,0,0,0,0,0,0,0,0,0,0,0,1,0,0,0,0,0,0,0,0,1
1,10.1021/acs.inorgchem.9b00868,India,Acad Sci & Innovat Res AcSIR,INORGANIC CHEMISTRY,5.436,7/24/2019,26,513,NaN,NaN,"Overpotential of just 513 mV was sufficient enough to drive a kinetic current density of 10 mA cm(-2), which is a significant figure of merit as far as acidic water oxidation electrocatalysis is concerned.","Normal,only acid.",1,0,0,Co,O,Ti,None,None,None,None,None,1,0,0,0,0,0,0,0,0,0,0,0,0,0,0,0,0,0,0,0,0,1,0,0,0,0,0,0,0,0,0,0,0,0,0,0,0,0,0,0,0,0,0,0,0,0,0,0,0,0,1
0,10.1002/chem.202000955,Iran,Inst Adv Studies Basic Sci IASBS,CHEMISTRY-A EUROPEAN JOURNAL,5.02,12/14/2020,3,250,NaN,NaN,The obtained IrOx/Ir interface showed an overpotential of 250 mV at 10 mA cm(-2) in 0.1 m HClO4 and remained stable under electrochemical conditions,"Normal,only acid.",1,0,0,Ir,O,None,None,None,None,None,None,0,0,0,1,0,0,0,1,0,0,0,0,1,0,0,0,0,0,0,0,0,0,0,0,0,1,0,0,0,0,0,0,0,0,0,0,0,0,0,0,0,0,0,0,0,0,0,0,0,0,0
1,10.1002/adfm.201803722,Peoples R China,Soochow Univ,ADVANCED FUNCTIONAL MATERIALS,19.924,12/28/2018,49,234,224,NaN,"More significantly, the optimized Ru O-2 NWs-Ir NWs electrolyzer shows superior performance for overall water splitting with only cell voltages of 1.50 and 1.47 V in 0.05 and 0.5 M H2SO4 and 1.56 and 1.49 V in 0.1and 1 M KOH at 10 mA cm(-2), much lower than those of the Ir/C-Pt/C electrolyzer","Normal,acid and alkaline.",1,1,0,Ir,None,None,None,None,None,None,None,0,0,0,1,0,0,0,0,0,0,0,0,0,0,0,0,0,0,0,0,0,0,0,0,0,0,0,0,0,0,0,0,0,0,0,0,0,0,0,0,0,0,0,0,1,0,0,0,0,0,1
1,10.1016/j.cej.2022.137909,Peoples R China,Southwest Univ,CHEMICAL ENGINEERING JOURNAL,16.744,7/27/2022,0,160,176,248,"The as-synthesized Ru0.5Ir0.5 alloy exhibits unexpected low overpotentials of 4, 28, 16 mV for hydrogen evolution reaction (HER) and 160, 176, 248 mV for oxygen evolution reaction (OER) at 10 mA cm(-2) in 0.5 M H2SO4, 1.0 M KOH and 1.0 M PBS solutions, respectively","Normal,acid, alkaline and neutral.",1,1,0,Ir,Ru,None,None,None,None,None,None,0,0,0,1,0,0,0,0,0,0,1,0,0,0,0,0,0,0,0,0,0,0,0,0,0,0,0,0,0,0,0,0,0,0,0,0,0,0,0,0,0,0,0,0,0,0,0,0,1,0,1
1,10.1021/acscatal.9b05611,Portugal,Int Iberian Nanotechnol Lab INL,ACS CATALYSIS,13.7,4/28/2020,63,220,NaN,NaN,"Benefiting from the large exposed electrocatalytically active surface of ultrafine IrRu clusters and the strong electronic coupling between IrRu and Te support, the as-obtained IrRu@Te catalysts show good catalytic performance for the OER in strong acidic electrolyte (i.e., 0.5 M H2SO4), requiring overpotentials of only 220 and 303 mV to deliver 10 and 100 mA cm(-2) and able to sustain continuous OER electrolysis up to 20 h at 10 mA cm(-2) with minimal degradation","Normal,only acid.",1,1,1,Ir,Ru,Te,None,None,None,None,None,1,0,0,1,0,0,0,0,0,0,1,0,0,0,0,0,0,0,0,0,0,0,0,0,0,1,0,0,0,0,0,0,0,0,0,0,0,0,0,0,0,1,0,0,0,0,0,0,0,0,1
1,10.1039/c5ta05384f,Peoples R China,Jilin Univ,JOURNAL OF MATERIALS CHEMISTRY A,14.511,1/1/2015,82,286,NaN,NaN,"The as-prepared single-crystalline Cu1.11Ir NCs exhibit enhanced catalytic activity toward the oxygen evolution reaction (OER) in 0.05M H2SO4, with a smaller overpotential (286 mV) required for a current density of 10 mA cm(-2) and a Tafel slope of 43.8 mV per decade","Normal,only acid.",1,1,0,Cu,Ir,None,None,None,None,None,None,1,1,0,1,0,0,0,0,0,1,1,1,0,1,0,0,0,0,0,0,0,0,0,0,0,0,0,0,0,0,0,0,0,0,0,0,0,0,0,0,0,0,0,0,0,0,0,0,0,0,1
1,10.1002/aesr.202000074,Peoples R China,Peking Univ,NaN,0,5/8/2022,1,379,364,NaN,"It achieves small overpotentials at 10mAcm(-2) toward hydrogen evolution (85mV in acid and 252mV in alkali) and oxygen evolution (379mV in acid and 364mV in alkali), which overmatches the benchmarking noble metal-based electrocatalysts","Normal,only acid.",1,1,1,Bi,Ir,Se,None,None,None,None,None,0,0,0,1,0,0,0,1,0,0,0,0,0,0,0,0,0,0,0,0,0,0,0,0,0,0,0,0,0,0,0,0,0,0,0,0,0,0,0,0,0,0,0,0,0,0,0,0,0,0,1
1,10.1021/acscatal.9b04922,Peoples R China,Univ Sci & Technol China,ACS CATALYSIS,13.7,2/4/2020,118,158,NaN,NaN,"Such Mn-RuO2 exhibits excellent acidic OER activity, with an overpotential of 158 mV at 10 mA cm(-2) and a stability of 5000 cycles in the presence of sulfuric acid (0.5 mol/L)","Normal,only acid.",0,0,1,Mn,O,Ru,None,None,None,None,None,1,0,0,0,0,0,0,0,0,0,0,0,0,0,0,0,0,0,0,0,0,0,0,0,0,0,0,0,0,0,0,0,0,0,0,0,0,0,0,0,0,0,0,0,0,0,0,0,0,0,1
1,10.1039/c9ta07388d,South Korea,Sejong Univ,JOURNAL OF MATERIALS CHEMISTRY A,14.511,10/22/2019,33,300,320,NaN,"For the OER, the catalyst achieves a current density of 10 mA cm 2 at overpotentials of 300 mV and 320 mV in acidic and alkaline media, respectively","Normal,acid and alkaline.",1,0,0,C,Ir,None,None,None,None,None,None,0,0,0,0,0,0,0,0,0,0,0,0,1,0,0,0,0,0,0,0,0,0,0,0,0,0,0,0,0,1,0,0,0,0,0,0,0,0,0,0,0,0,0,0,0,0,0,0,1,0,1
1,10.1039/c9se01282f,Peoples R China,Wuhan Univ Technol,SUSTAINABLE ENERGY & FUELS,6.813,4/30/2020,11,270,NaN,NaN,"The optimized hybrid nitrogen-doped carbon (NC)/WO3/IrO2 can efficiently catalyze water oxidation with a low overpotential of 270 mV at 10 mA cm(-2) current density (eta (10)) and a high turnover frequency of over 2 s(-1) at 300 mV overpotential in 0.5 M H2SO4, a performance that surpasses that of commercial IrO2 significantly","Normal,only acid.",1,1,0,C,Ir,N,O,W,None,None,None,1,0,0,1,0,1,0,0,0,0,0,0,1,0,0,0,0,0,0,0,0,0,0,0,0,1,0,0,0,0,0,0,0,0,0,0,0,0,0,0,0,0,0,0,0,0,0,0,0,0,1
1,10.1016/j.cej.2021.131707,Peoples R China,Chinese Acad Sci,CHEMICAL ENGINEERING JOURNAL,16.744,1/13/2022,4,210,NaN,NaN,"Specifically, the optimized low-crystallinity RuO2-250 nanosheets with a highly defective structure and better structural flexibility showed both higher acidic OER and alkaline HER activity than commercial counterparts, reaching as low as 210 mV and 52 mV overpotentials at the current density of 10 mA cm(-2) respectively","Normal,acid and alkaline.",1,0,0,O,Ru,None,None,None,None,None,None,0,0,1,0,0,0,0,0,0,0,0,0,0,0,0,0,0,0,0,0,0,0,0,0,0,0,0,0,0,0,0,0,0,0,0,0,0,0,1,0,0,0,0,0,0,0,0,0,0,0,1
1,10.1002/anie.202101539,Peoples R China,Wuhan Univ Technol,ANGEWANDTE CHEMIE-INTERNATIONAL EDITION,16.823,4/3/2021,64,201,NaN,NaN,"Impressively, it exhibits extremely high catalytic activity for both OER (201 mV @ 10 mA cm(-2)) and HER (45 mV @ 10 mA cm(-2)) in acidic media due to favorable kinetics and excellent specific activity, consequently leading to a terrific performance in acidic overall water splitting devices (1.501 V @ 10 mA cm(-2))","Normal,only acid.",1,1,1,Ru,None,None,None,None,None,None,None,0,0,0,0,0,0,0,0,0,0,0,0,1,0,0,0,0,0,0,0,0,0,0,0,0,0,0,0,0,0,0,0,0,0,0,0,0,0,0,0,0,0,0,0,0,0,0,0,0,0,1
1,10.1016/j.apcatb.2021.120899,Taiwan,Natl Tsing Hua Univ,APPLIED CATALYSIS B-ENVIRONMENTAL,24.319,11/27/2021,5,396,NaN,NaN,"Fe-Co3O4@C/FTO exhibits impressive electrocatalytic performances in 0.5 M H2SO4, with a low overpotential of 396 mV at 10 mA cm(-2) and a small Tafel slope of 68.6 mV dec(-1) ","Normal,only acid.",1,0,0,C,Co,Fe,F,Sn,None,None,None,0,0,0,1,0,0,0,0,0,0,0,0,1,0,0,1,1,0,0,0,0,0,0,0,0,0,0,0,0,0,0,0,0,0,0,0,0,0,0,0,0,0,0,0,0,0,0,0,0,0,1
1,10.1016/j.apcatb.2022.121579,Peoples R China,China Univ Geosci,APPLIED CATALYSIS B-ENVIRONMENTAL,24.319,6/22/2022,0,238,NaN,NaN,"Benefiting from the activation and stabilization dual-effect of CeO2 coupling, the 4CeO(2)@SrIrO3 heterostructure exhibits an ultralow overpotential of 238 mV at 10 mA cm(-2) and a good durability for 50 h, surpassing most perovskite-related electrocatalysts in acidic media","Normal,only acid.",1,0,0,Ce,Ir,O,Sr,None,None,None,None,0,0,1,1,0,0,1,0,0,0,0,0,1,0,0,0,0,0,0,0,0,0,1,0,0,0,0,0,0,0,0,0,0,0,0,0,0,0,0,0,0,0,0,0,0,0,0,0,1,0,1
1,10.1038/s41467-022-30064-6,Peoples R China,Nankai Univ,NATURE COMMUNICATIONS,17.694,5/12/2022,0,295,NaN,NaN,"Here, we report a cost-effective and stable manganese oxybromide (Mn7.5O10Br3) catalyst exhibiting an excellent OER activity in acidic electrolytes, with an overpotential of as low as 295 +/- 5 mV at a current density of 10 mA cm(-2)","Normal,only acid.",0,0,0,Br,Mn,O,None,None,None,None,None,0,0,0,1,0,0,0,0,0,0,0,0,0,0,0,0,0,0,0,0,0,0,0,0,0,0,0,0,0,0,0,0,0,0,0,0,0,0,0,0,0,0,0,0,0,0,0,0,0,0,1
1,10.1016/j.jechem.2020.10.014,Peoples R China,Beijing Normal Univ,JOURNAL OF ENERGY CHEMISTRY,13.599,6/5/2021,66,353,310,489,"Moreover, the NiVB/rGO electrocatalysts display a promising performance in a wide-pH conditions that require low overpotential of 310, 353 and 489 mV to drive a current density of 10 mA cm(-2) for OER under 0.5 M KOH, 0.05 M H2SO4 and 1.0 M phosphate buffer solution (PBS) respectively, confirming the excellent electrocatalytic performance among state-of-the-art Ni-based electrocatalysts for overall water splitting","Normal,acid, alkaline and neutral.",1,0,0,B,Ni,P,V,C,O,None,None,1,0,0,1,0,0,0,0,0,0,0,0,1,0,0,0,0,0,0,0,0,0,0,0,0,0,0,0,0,1,0,0,0,0,0,0,0,0,0,0,0,0,0,0,0,0,0,0,0,0,1
1,10.1002/adma.202110103,Australia,Univ New South Wales,ADVANCED MATERIALS,32.086,4/29/2022,12,232,247,NaN,"The Ru/Co-N-C catalyst requires the overpotential of only 13 and 23 mV for HER, 232 and 247 mV for OER to deliver a current density of 10 mA cm(geo)(-2) in 0.5 m H2SO4 and 1 m KOH, respectively, outperforming benchmark catalysts Pt/C and RuO2","Normal,acid and alkaline.",1,1,0,C,O,Ru,None,None,None,None,None,0,0,0,1,0,1,0,0,0,0,0,0,0,0,0,0,0,0,0,0,0,0,0,0,0,0,0,0,0,0,0,0,0,0,0,0,0,0,0,0,0,0,0,0,0,0,0,0,1,0,1
1,10.1002/smtd.202200636,Peoples R China,Sun Yat Sen Univ,SMALL METHODS,15.367,7/30/2022,0,195,NaN,NaN,"Here, a Ru0.6Cr0.4O2 electrocatalyst is synthesized, which reveals excellent OER activity with the overpotential of only 195 mV at 10 mA cm(-2) and excellent stability with the potential increase of merely 5.3 mV after 20 h continuous OER test in acidic media","Normal,only acid.",1,1,0,Cr,O,Ru,None,None,None,None,None,0,0,0,1,0,0,0,0,0,0,0,0,0,0,1,0,0,0,0,0,0,0,0,0,0,0,0,0,0,0,0,0,0,0,0,0,0,0,0,0,0,0,0,0,0,0,0,0,0,0,1
1,10.1021/acsanm.1c03238,India,Cent Univ Punjab,ACS APPLIED NANO MATERIALS,6.14,2/17/2022,6,206,NaN,NaN,"This Co3O4/MoO3/g-C3N4 rod- shaped catalyst is highly stable in comparison to its individual constituent and generates a current density of 10 mA cm(-2) at a low overpotential of 206 mV for OER and 125 mV for HER in alkaline and acidic media, respectively","Normal,acid and alkaline.",1,0,0,C,Co,Mo,N,O,None,None,None,0,0,0,1,0,0,0,0,0,0,0,0,1,0,0,0,0,0,0,0,0,0,0,0,0,0,0,0,0,0,1,0,0,0,0,0,0,0,0,0,0,1,0,0,0,0,0,0,0,0,1
1,10.1021/acscatal.7b02082,Peoples R China,Chinese Acad Sci,ACS CATALYSIS,13.7,9/1/2017,79,293,249,NaN,"The optimal turnover frequency (TOF) of chemical water oxidation on the as-obtained sample can reach 11.2 s(-1), and the overpotential of electrochemical water oxidation is 249, and 293 mV at 10 mA cm(-2) in 1.0 M KOH (pH: 13.6), and 0.5 M H2SO4 (pH: 0), respectively","Normal,acid and alkaline.",1,0,0,C,Ir,O,None,None,None,None,None,1,0,0,1,0,0,0,0,0,0,0,0,0,0,0,0,0,0,0,0,0,0,0,0,0,0,0,0,0,0,0,0,1,0,0,0,0,0,0,0,0,0,0,0,1,0,0,0,0,0,1
1,10.1016/j.cej.2021.130762,Peoples R China,Tongji Univ,CHEMICAL ENGINEERING JOURNAL,16.744,11/12/2021,7,312,256,211,"Benefiting from optimized electronic structure, interfacial synergy effect and special core-shell structure (similar to 150 nm), the newly developed electrocatalysts present remarkable electrocatalytic activities with small over-potentials to drive 10 mA cm(-2) for the HER (19 mV in alkaline, 80 mV in neutral, 20 mV in acid) and OER (252 mV, 316 mV, 211 mV)","Normal,acid, alkaline and neutral.",1,1,0,C,Ni,Ru,None,None,None,None,None,1,0,0,1,0,0,0,0,1,0,0,0,1,0,0,1,0,0,0,0,0,0,0,0,0,0,0,0,0,0,0,0,0,0,0,0,0,0,0,0,0,0,0,0,0,0,0,0,0,0,1
1,10.1016/j.chempr.2022.01.016,Peoples R China,Tianjin Univ,CHEM,25.832,6/16/2022,1,270,NaN,NaN,"MEO-GP exhibits superior acidic OER performance with an overpotential of 270 mV at 10 mA cm(-2), outperforming other oxygen-containing groups of functionalized graphite","Normal,only acid.",1,0,0,C,O,N,None,None,None,None,None,0,0,1,1,0,0,0,0,0,0,0,1,0,0,0,0,0,0,0,0,0,0,0,0,0,0,0,0,0,0,0,0,0,0,0,0,0,0,0,0,0,0,0,0,0,0,0,0,0,0,1
1,10.1021/acsenergylett.2c00578,CA 94305 USA,Stanford Univ,ACS ENERGY LETTERS,23.991,7/12/2022,0,260,NaN,NaN,"Experimentally, we showed that the Ir:WO3/Ir catalyst achieves a high mass activity of 13.8 A mgIr-1 at 10 mA cm-2 and a stability in 0.5 M H2SO4 for 32 days; such a performance originates from the stabilized high-valence Ir sites with optimized binding energies to oxygen species","Normal,only acid.",0,0,0,Ir,O,W,None,None,None,None,None,0,0,0,1,0,0,0,0,0,0,0,0,0,0,0,0,0,0,0,0,0,0,0,0,0,0,0,0,0,0,0,0,0,0,0,0,0,0,0,0,0,0,0,0,0,0,0,0,0,0,1
