Repository: ruiding-uchicago/InCrEDible-MaT-GO

# InCrEDible-MaT
Code/Database of &lt;Obtaining Material Design Insights of Electrocatalysts for Hydrogen Energy by a Novel Approach: Data Science Workflow based on the Internet >
Python version: 3.9.12
Package versions in package_version.txt

File: Training Models and Blackbox Interpretation/7# Neutral HER/Neutral_HER.csv (part 1 of 4)
Warning_OER,DOI,Country,Facility,Journal_Name,IF,Indexed_Date,Cited_Time,Acid_OVP,Alkaline_OVP,Neutral_OVP,Remark_Sentence,Bug_Note,Irregular_Abnormal_Value,Irregular_Multiple_Value,Irregular_Multiple_Keywords,Element_1,Element_2,Element_3,Element_4,Element_5,Element_6,Element_7,Element_8,Judge_Nanoparticles,Judge_3D,Judge_2D,Judge_1D,Judge_Urchin,Judge_SAC,Judge_QD,Judge_Hollow,Judge_Core_Shell,Judge_Template,Judge_alloy,Judge_Functionalized,Judge_heterostructures,Judge_Polymer_Complex_Chelate,Judge_Biomass_Slag,Judge_MOF,Judge_COF,Judge_Conductive_Polymer,Judge_Polymetal,Judge_Hydroxide_Oxyhydroxide,Judge_oxalate,Judge_Spinel,Judge_Perovskite,Judge_Pyrochlore,Judge_Prussian_Blue,Judge_Amorphous,Judge_Ultrasound,Judge_Plasma,Judge_Graphdiyne,Judge_Graphene,Judge_c3n4,Judge_MXene,Judge_CNT,Judge_IL,Judge_Organic_Inorganic,Judge_Steel,Judge_Carbon_Cloth,Judge_Film,Judge_Molten,Judge_Co_Precipitation,Judge_Electrospin,Judge_Hydrothermal,Judge_Microwave,Judge_Spray,Judge_Phys_Chem_Deposition,Judge_Light_Deposition,Judge_Electrochemical_Deposition,Judge_Electrochemical_Corrosion,Judge_Etching,Judge_Sol_Gel,Warning_OER
0,10.1021/acssuschemeng.0c03311,Peoples R China,Guangdong Univ Technol,ACS SUSTAINABLE CHEMISTRY & ENGINEERING,9.224,8/4/2020,14,105,37,45,"The Mo2ExC1-x/rGO electrocatalysts show the best activity for HER in acidic, alkaline, and neutral media, with the onset overpotentials of 37, 45, and 105 mV, respectively, which achieve 10 mA cm(-2) at overpotentials of only 95 mV in 1 M HClO4","Normal,acid, alkaline and neutral.",0,1,0,B,C,F,Mo,S,None,None,None,1,0,0,1,0,0,0,0,0,0,0,0,1,0,0,0,0,0,0,0,0,0,0,0,0,0,0,0,0,1,0,0,0,0,0,0,0,0,0,0,0,0,0,0,0,0,0,0,0,0,0
0,10.1038/s41467-021-21595-5,Peoples R China,Sun Yat Sen Univ,NATURE COMMUNICATIONS,17.694,4/17/2021,126,NaN,NaN,36,"Significantly, the obtained NiRu0.13-BDC exhibits outstanding hydrogen evolution activity in all pH, especially with a low overpotential of 36mV at a current density of 10mAcm(-2) in 1M phosphate buffered saline solution, which is comparable to commercial","Normal,only neutral.",0,0,1,O,P,Ru,None,None,None,None,None,0,0,0,1,0,1,0,0,0,0,0,1,0,0,0,1,1,0,0,0,0,0,0,0,0,0,0,0,0,0,0,0,0,0,0,0,0,0,0,0,0,0,0,0,0,0,0,0,0,0,0
0,10.1016/j.ijhydene.2019.12.155,Peoples R China,Zhejiang Normal Univ,INTERNATIONAL JOURNAL OF HYDROGEN ENERGY,7.139,3/30/2020,61,27,28,23,"28 mV in 1.0 M KOH, 23 mV in 1.0 M phosphate buffer solution and 27 mV in 0.5 M H2SO4) at the current density of 10 mA cm(-2), surpassing those of commercial Pt/C under such conditions","Normal,acid, alkaline and neutral.",0,0,0,O,P,Pt,Rh,None,None,None,None,1,0,0,1,1,0,0,0,0,0,1,0,0,0,0,0,0,0,0,0,0,0,0,0,0,0,0,0,0,0,0,0,0,0,0,0,0,0,0,0,0,1,0,0,0,0,0,0,0,0,0
0,10.1002/asia.201701400,Peoples R China,Northeast Normal Univ,CHEMISTRY-AN ASIAN JOURNAL,4.839,12/28/2018,29,109,83,159,"To reach a current density of 10mAcm(-2), only 109, 159, and 83mV were needed for P-Mo2C@NC in 0.5m H2SO4 (pH0), 0.1m phosphate buffer (pH7), and 1m KOH (pH14), respectively","Normal,acid, alkaline and neutral.",0,0,0,C,Mo,O,P,None,None,None,None,0,0,0,0,0,0,0,0,0,0,0,0,0,0,0,0,0,0,1,0,0,0,0,0,0,0,0,0,0,0,0,0,0,0,0,0,0,0,0,0,0,0,0,0,1,0,0,0,0,0,0
0,10.1039/c6ta02297a,Peoples R China,Univ Sci & Technol China,JOURNAL OF MATERIALS CHEMISTRY A,14.511,1/1/2016,97,60,155,120,"The cathode showed high-performance catalytic activity to produce hydrogen in aqueous solution, with quite low overpotentials of only 60 mV (0.5 M H2SO4, pH similar to 0.26), 120 mV (1.0 M KPi, pH similar to 7), and 155 mV (1.0 M KOH, pH similar to 14) to","Normal,acid and alkaline.",0,1,0,Co,Ni,P,None,None,None,None,None,0,1,1,1,0,0,0,0,0,0,0,0,0,0,0,0,0,0,0,0,0,0,0,0,0,0,0,0,0,0,0,0,0,0,0,0,0,0,0,0,0,0,0,0,0,0,0,0,0,0,0
0,10.1016/j.apcatb.2020.119092,Peoples R China,Chinese Acad Sci,APPLIED CATALYSIS B-ENVIRONMENTAL,24.319,7/1/2020,47,13,12,15,"The remarkably low overpotentials of 12, 15 and 13 mV are required to achieve a current density of 10 mA cm(-2) in 1.0 M KOH, 1.0 M PBS and 0.5 M H2SO4, respectively","Normal,acid, alkaline and neutral.",0,0,0,C,N,P,Ru,None,None,None,None,1,0,0,1,0,0,0,0,1,0,0,0,0,1,0,0,0,0,0,0,0,0,0,0,0,0,0,0,0,0,0,0,1,0,0,0,0,0,0,0,0,0,0,0,0,0,0,0,0,0,0
1,10.1021/acsnano.2c07255,Peoples R China,Anhui Normal Univ,ACS NANO,18.027,9/9/2022,0,49,72,62,"It exhibits a low overpotential of 49 mV for the HER and 236 mV for the OER at a current density of 10 mA.cm(-2) in acidic pH, 72 mV for the HER and 219 mV at 10 mA.cm(-2) for the OER in alkaline pH, and 62 mV for the HER and 230 mV at 10 mA.cm(-2) for th","Normal,acid, alkaline and neutral.",1,1,0,Cu,Mo,S,Se,None,None,None,None,0,0,1,0,0,0,0,1,1,0,0,0,1,0,0,0,0,0,0,0,0,0,0,0,0,0,0,0,0,0,0,0,0,0,0,0,0,0,0,0,0,0,0,0,0,0,0,0,0,0,1
0,10.1021/acssuschemeng.9b01952,Peoples R China,Qingdao Univ Sci & Technol,ACS SUSTAINABLE CHEMISTRY & ENGINEERING,9.224,8/2/2019,23,69,173,157,"For the mesoporous Mn-FeP catalyst, the overpotential is 69, 157, and 173 mV in H2SO4, PBS, and KOH electrolytes at 10 mA cm(-2), respectively, which is 21, 40, and 54 mV less than that of its counterpart mesoporous FeP","Normal,acid, alkaline and neutral.",0,1,0,Fe,Mn,P,None,None,None,None,None,0,0,0,1,0,0,0,1,0,0,0,0,1,0,0,0,0,0,0,0,0,0,0,0,0,0,0,0,0,0,0,0,0,0,0,0,0,0,0,0,0,0,0,0,0,0,0,0,0,0,0
0,10.1002/anie.201913910,Peoples R China,Zhengzhou Univ,ANGEWANDTE CHEMIE-INTERNATIONAL EDITION,16.823,9/25/2020,287,58,13,18,"The unexpected low overpotentials of 13, 58, and 18 mV shown by RuNi/CQDs allow a current density of 10 mA cm(-2) in 1 m KOH, 0.5 m H2SO4, and 1 m PBS, respectively, for Ru loading at 5.93 mu gRu cm(-2)","Normal,acid, alkaline and neutral.",0,0,0,C,Cu,Mn,Ni,Ru,None,None,None,1,0,0,1,0,0,1,0,0,0,0,0,1,0,0,0,0,0,0,0,0,0,0,0,0,0,0,0,0,0,0,0,0,0,0,0,0,0,0,0,0,0,0,0,0,0,0,0,0,0,0
0,10.1016/j.electacta.2020.137167,CA 93106 USA,Univ Calif Santa Barbara,ELECTROCHIMICA ACTA,7.336,11/25/2020,13,66,110,131,"The as-deposited FeP film was able to support current density of -10 mA/cm(2) at overpotentials of 66 mV in 0.5 M sulfuric acid (H2SO4, pH-0.3), 131 mV in 1.0 M phosphate buffer (PB, pH-6.4) and 110 mV in 1.0 M potassium hydroxide (KOH, pH-14.0) solution,","Normal,acid, alkaline and neutral.",0,1,0,Fe,P,None,None,None,None,None,None,0,0,0,1,0,0,0,0,0,0,0,0,0,0,0,0,0,0,0,1,0,0,0,0,0,0,0,0,0,0,0,0,0,0,0,0,0,1,0,0,0,0,0,0,0,0,1,0,0,0,0
0,10.1016/j.electacta.2022.139922,Peoples R China,Harbin Inst Technol,ELECTROCHIMICA ACTA,7.336,5/27/2022,0,NaN,63,89,"The designed MNPN can serve as a robust self-supporting electrode for hydrogen evolution reaction, exhibiting a high catalytic activity with the current density of 10 mA cm(-2) at overpotentials of 63 mV in 1.0 M KOH and 89 mV in 1.0 M phosphate buffer so","Normal,acid and alkaline.",0,0,0,Mn,N,Ni,O,P,None,None,None,0,1,0,1,0,1,0,1,0,1,1,0,0,0,0,0,0,0,0,0,0,0,0,0,0,0,0,0,0,0,0,0,0,0,0,0,0,0,0,0,0,0,0,0,0,0,0,0,0,0,0
0,10.1002/adfm.201807976,South Korea,Yonsei Univ,ADVANCED FUNCTIONAL MATERIALS,19.924,2/21/2019,200,60,75,123,"This 2D CoP/NiCoP/NC catalyst exhibits versatile HER electroactivity with very low overpotentials of 75, 60, and 123 mV in 1 m KOH, 0.5 m H2SO4, and 1 m PBS electrolytes, respectively, delivering a current density of 10 mA cm(-2) for HER","Normal,acid, alkaline and neutral.",0,0,0,C,Co,N,Ni,P,None,None,None,0,0,1,1,0,0,0,1,0,0,0,0,1,0,0,0,0,0,0,1,0,0,0,0,0,0,0,0,0,0,0,0,0,0,0,0,0,0,0,0,0,0,0,0,0,0,0,0,0,0,0
0,10.1039/d1ta06574b,Peoples R China,Shenzhen Univ,JOURNAL OF MATERIALS CHEMISTRY A,14.511,10/25/2021,6,76.5,67.2,71.1,"Owing to the well dispersed active site CoP and the excellent 3D FeP substrate with high porosity and conductivity, the present CoP@3DOM-FeP demonstrated high efficiency in the electrocatalytic HER, with overpotentials as low as of 67.2, 71.1 and 76.5 mV ","Normal,acid, alkaline and neutral.",0,0,0,Co,Fe,P,S,None,None,None,None,1,1,0,1,0,0,0,1,0,1,0,0,0,0,0,1,0,0,0,0,0,0,0,0,0,0,0,0,0,0,0,0,0,0,0,0,0,0,0,0,0,0,0,0,1,0,0,0,0,0,0
1,10.1039/c9ta03686e,Peoples R China,Guangdong Univ Technol,JOURNAL OF MATERIALS CHEMISTRY A,14.511,7/9/2019,50,47,70,120,"To drive a current density of 10 mA cm(-2), the optimized Cu0.075Co0.925P/CP required an overpotential of 47, 120, and 70 mV in acidic, neutral, and alkaline media, respectively","Normal,acid, alkaline and neutral.",0,0,0,C,Co,Cu,P,None,None,None,None,0,1,0,1,0,0,0,0,0,0,0,0,0,0,0,0,0,0,0,0,0,0,0,0,0,0,0,0,0,0,0,0,0,0,0,0,0,0,0,0,0,1,0,0,0,0,0,0,0,0,1
1,10.1016/j.ijhydene.2021.09.127,Peoples R China,Cent South Univ,INTERNATIONAL JOURNAL OF HYDROGEN ENERGY,7.139,1/13/2022,3,91,101,113,"The CoP microtubes show superior HER performance in a wide pH range with low overpotentials of 91,101 and 113 mV at 10 mA cm-2 in 0.5 M H2SO4, 1 M KOH and 1 M PBS, respectively","Normal,acid, alkaline and neutral.",0,0,0,Co,P,None,None,None,None,None,None,0,0,0,0,0,0,0,1,0,0,0,0,0,0,0,0,0,0,0,0,0,0,0,0,0,0,0,0,0,0,0,0,0,0,0,0,0,0,0,0,0,0,0,0,0,0,0,0,0,0,1
0,10.1039/c9nr07362k,Peoples R China,Heilongjiang Univ,NANOSCALE,8.307,1/24/2020,20,167,304,440,"Due to the abundance of active sites, large electrochemically active surface area and rapid electron transfer, the developed CNT@NPC presents remarkable electrocatalytic activities for the hydrogen evolution reaction (HER) with an overpotential of 167, 44","Normal,acid, alkaline and neutral.",1,0,0,C,N,P,None,None,None,None,None,0,1,0,1,0,1,0,0,0,0,0,1,1,1,0,0,0,1,0,0,0,0,0,0,0,0,0,0,0,0,0,0,1,0,0,0,0,0,0,0,0,0,0,0,0,0,0,0,0,0,0
0,10.1021/acs.jpcc.5b12137,Saudi Arabia,KAUST,JOURNAL OF PHYSICAL CHEMISTRY C,4.177,1/28/2016,24,NaN,NaN,40,"At near-neutral pH, as high as 90% selectivity toward the HER was achieved even under an oxygen-saturated condition, where only a 40 mV overpotential was needed to achieve 10 mA cm(-2) for the HER","Normal,only neutral.",0,0,0,Mo,Ni,None,None,None,None,None,None,0,0,0,1,0,0,0,0,0,0,0,0,0,0,0,0,0,0,0,0,0,0,0,0,0,0,0,0,0,0,0,0,0,0,0,0,0,0,0,0,0,0,0,0,0,0,0,0,0,0,0
0,10.1021/acsenergylett.9b00867,Peoples R China,Beijing Univ Chem Technol,ACS ENERGY LETTERS,23.991,7/2/2019,61,NaN,NaN,87,"Benefiting from the improved electrical conductivity, larger electrochemical surface area (ECSA), and faster charge transfer, the NiFe LDH with O, Ni, and Fe vacancies exhibits a low overpotential of 87 mV at 10 mA/cm(2) for hydrogen evolution reaction (H","Normal,only neutral.",0,0,1,Fe,Ni,None,None,None,None,None,None,0,0,0,1,0,0,0,0,0,0,0,0,0,0,0,0,0,0,0,1,0,0,0,0,0,0,0,0,0,0,0,0,0,0,0,0,0,0,0,0,0,0,0,0,0,0,0,0,0,0,0
0,10.1039/d0ta04491a,Australia,Monash Univ,JOURNAL OF MATERIALS CHEMISTRY A,14.511,7/14/2020,37,6,34,60,"Remarkably, the RuCo@NC-600 achieves a current density of 10 mA cm(-2)at extremely low overpotentials of 34, 6 and 60 mV in 1.0 M KOH, 0.5 M H(2)SO(4)and 1.0 M PBS solutions, respectively, superior to the benchmark Pt/C catalyst","Normal,acid and alkaline.",0,1,0,C,Co,Ru,None,None,None,None,None,1,0,0,1,0,0,0,0,1,0,1,0,1,0,0,1,1,0,0,0,0,0,0,0,0,0,0,0,0,0,0,0,0,0,0,0,0,0,0,0,0,0,0,0,1,0,0,0,0,0,0
0,10.1021/acsaem.9b02075,Peoples R China,Univ Elect Sci & Technol China,ACS APPLIED ENERGY MATERIALS,6.959,2/21/2020,30,93,87,98,"Particularly, it shows ultralow overpotentials of 87, 93, and 98 mV at 10 mA cm(-2) in alkaline, acidic, and neutral media, respectively","Normal,acid, alkaline and neutral.",0,0,0,C,Co,P,V,None,None,None,None,0,1,0,1,0,0,0,1,0,0,0,0,1,0,0,0,0,0,0,0,0,0,0,0,0,0,0,0,0,0,0,0,0,0,0,0,1,0,0,0,0,0,0,0,0,0,0,0,0,0,0
0,10.1016/j.cej.2021.132699,Peoples R China,Huazhong Univ Sci & Technol,CHEMICAL ENGINEERING JOURNAL,16.744,12/23/2021,8,50.9,52.3,70.5,"As expected, the constructed (Fe,Ni)(3)P/NiCoP catalysts exhibit extraordinary pH-universal Pt-like activity and high stability, with overpotentials of 50.9, 70.5 and 52.3 mV at a current density of 10 mA cm(-2) in acidic, neutral and alkaline electrolyte","Normal,acid, alkaline and neutral.",0,0,0,Fe,P,None,None,None,None,None,None,0,1,0,0,0,0,0,0,0,0,0,0,1,0,0,0,0,0,0,0,0,0,0,0,0,0,0,0,0,0,0,0,0,0,0,0,0,0,0,0,0,0,0,0,0,0,0,0,0,0,0
0,10.1016/j.apsusc.2019.143569,Peoples R China,Sichuan Normal Univ,APPLIED SURFACE SCIENCE,7.392,10/4/2019,12,45,14,26,"Rh/Ni@NCNTs with a low Rh loading of 2.84 wt% exhibited an outperforming catalytic activity with overpotentials of 14, 26, and 45 mV at 10 mA cm(-2) in 1.0 M KOH, 1.0 M PBS, and 0.5 M H2SO4, respectively","Normal,acid, alkaline and neutral.",0,0,0,C,N,Ni,Rh,None,None,None,None,1,0,0,1,0,0,0,0,1,0,0,0,0,0,0,0,0,0,0,0,0,0,0,0,0,0,0,0,0,0,0,0,1,0,0,0,0,0,0,0,0,0,0,0,0,0,0,0,0,0,0
0,10.1016/j.nanoen.2015.11.020,Peoples R China,Dalian Univ Technol,NANO ENERGY,19.069,1/1/2016,112,45,135,54,"The film with a B:Ni atomic ratio of 0.54, denoted as Ni-B0.54, displayed the best performance with a current density of 10 mA cm(-2) at very low over potentials (eta) of 45 mV in 0.5 M H2SO4, 54 mV in 1.0 M pH 7 phosphate buffer solution (PBS), and 135 m","Normal,acid, alkaline and neutral.",1,1,0,B,Ni,P,None,None,None,None,None,0,0,0,0,0,0,0,0,0,0,0,0,0,0,0,0,0,0,0,0,0,0,0,0,0,0,0,0,0,0,0,0,0,0,0,0,0,1,0,0,0,0,0,0,0,0,0,0,0,0,0
0,10.1021/nn5048553,CA 91125 USA,CALTECH,ACS NANO,18.027,11/1/2014,369,50,NaN,102,"As an electrocatalyst operating at a current density of -10 mA cm(-2), FeP nanoparticles deposited at a mass loading of similar to 1 mg cm(-2) on Ti substrates exhibited overpotentials of -50 mV in 0.50 M H2SO4 and -102 mV in 1.0 M phosphate buffered sali","Normal,acid and alkaline.",0,0,0,Fe,O,P,Ti,None,None,None,None,1,1,0,1,0,0,0,1,0,0,0,0,0,0,0,0,0,0,0,0,0,0,0,0,0,0,0,0,0,0,0,0,0,0,0,0,0,0,0,0,0,0,0,0,0,0,1,0,0,0,0
0,10.1021/acssuschemeng.7b02492,Australia,Univ New South Wales,ACS SUSTAINABLE CHEMISTRY & ENGINEERING,9.224,12/28/2018,41,226,175,250,"Current density of -10 mA cm(-2) was achieved at low overpotentials of -226, -250, and -175 mV in 0.5 M H2SO4, 1 M phosphate buffer solution, and 1 M KOH, respectively","Normal,acid, alkaline and neutral.",0,0,0,Cu,Ni,P,None,None,None,None,None,0,0,0,1,0,0,0,1,0,1,1,0,0,0,0,0,0,0,0,0,0,0,0,0,0,0,0,0,0,0,0,0,0,0,0,0,0,0,0,0,0,0,0,0,0,0,1,0,0,0,0
0,10.1007/s10008-018-4100-2,Peoples R China,Anyang Normal Univ,JOURNAL OF SOLID STATE ELECTROCHEMISTRY,2.747,12/28/2018,7,95,NaN,231,"Similarly, sheet-shaped Co2P-CC-0.6 was also found to be an excellent electrocatalyst for the HER in 0.5M H2SO4 and in 0.5M phosphate buffer solution (PBS), with overpotentials of 95 and 231mV at a current density of 10mAcm(-2), respectively","Normal,acid and alkaline.",1,0,0,C,Co,P,None,None,None,None,None,0,0,0,0,0,0,0,0,0,0,0,0,1,0,0,0,0,0,0,0,0,0,0,0,0,0,0,0,0,0,0,0,0,0,0,0,1,0,0,0,0,0,0,0,1,0,0,0,0,0,0
0,10.1016/j.ijhydene.2021.03.011,Peoples R China,North Univ China,INTERNATIONAL JOURNAL OF HYDROGEN ENERGY,7.139,5/25/2021,8,69,78,165,"Owing to the fact that the effective interface of heterostructure can enhance electron transfer/mass diffusion and expose ample active sites, the CoP/MoO2 reveals eminent HER activities with favorable long-term stability in all pH electrolytes, overpotent","Normal,acid, alkaline and neutral.",0,0,0,Co,Mo,O,P,None,None,None,None,1,0,0,1,0,0,0,0,0,0,0,0,1,0,0,0,0,0,0,0,0,0,0,0,0,0,0,0,0,0,0,0,0,0,0,0,0,0,0,0,0,0,0,0,0,0,0,0,0,0,0
0,10.1016/j.jcis.2022.06.166,Peoples R China,Univ Shanghai Sci & Technol,JOURNAL OF COLLOID AND INTERFACE SCIENCE,9.965,8/9/2022,0,NaN,63,78,"The overpotentials are only 63 mV and 78 mV to drive 10 mA cm-2 during hydrogen evolution in 1.0 M KOH + 0.5 M NaCl and 1.0 M PBS, respectively","Normal,acid and alkaline.",0,0,0,Fe,S,None,None,None,None,None,None,0,1,0,1,0,0,0,1,0,0,0,0,0,0,0,0,0,0,0,0,0,0,0,0,0,0,0,0,0,0,0,0,0,0,0,0,0,0,0,0,0,0,0,0,0,0,0,0,1,0,0
0,10.1016/j.apsusc.2018.03.033,Peoples R China,Jiangsu Univ,APPLIED SURFACE SCIENCE,7.392,5/16/2018,40,103,204,337,"Specially, to achieve the current density of 10 mA cm(-2), the overpotential of 103 mV in acid, 204 mV in alkaline and 337 mV in neutral media was obtained","Normal,acid, alkaline and neutral.",1,0,0,C,Co,None,None,None,None,None,None,1,0,0,1,0,0,0,0,0,0,1,0,0,1,0,1,1,0,0,0,0,0,0,0,0,0,0,0,0,0,0,0,1,0,0,0,0,0,0,0,0,0,0,0,1,0,0,0,0,0,0
0,10.1016/j.jpowsour.2021.230657,Peoples R China,Guangxi Univ,JOURNAL OF POWER SOURCES,9.794,11/14/2021,0,53,55,92,"Especially, it delivers the overpotential of 53 mV, 55 mV and 92 mV at 10 mA cm-2 in acidic, alkaline and neutral media, respectively","Normal,acid, alkaline and neutral.",0,0,0,Ni,Co,P,None,None,None,None,None,0,1,1,0,0,0,0,0,0,0,0,0,0,0,0,0,0,0,0,0,0,0,0,0,0,0,0,0,0,0,0,0,0,0,0,0,0,0,0,0,0,1,0,0,0,0,0,0,0,0,0
0,10.1016/j.ijhydene.2019.04.235,Peoples R China,Jiangsu Univ,INTERNATIONAL JOURNAL OF HYDROGEN ENERGY,7.139,7/16/2019,23,50,157,202,"To achieve a current density of 10 mA cm(-2), only overpotential of 50 mV, 157 mV and 202 mV were needed in acidic (0.5 M H2SO4), alkaline (1 M KOH), and neutral solutions","Normal,acid, alkaline and neutral.",1,0,0,C,Co,Fe,None,None,None,None,None,1,0,0,1,0,0,0,0,1,0,1,0,0,0,0,0,0,0,0,0,0,0,0,0,0,0,0,0,0,0,0,0,1,0,0,0,0,0,0,0,0,0,0,0,1,0,0,0,0,0,0
0,10.1016/j.apcata.2021.118293,Peoples R China,Chinese Acad Sci,APPLIED CATALYSIS A-GENERAL,5.723,8/28/2021,0,NaN,NaN,83,"Consequently, enhanced activity with overpotential of 83 mV at 10 mA cm(-2) was achieved for neutral HER","Normal,only neutral.",0,0,0,Ir,W,O,None,None,None,None,None,0,0,0,1,0,0,0,0,0,0,0,0,0,0,0,0,0,0,0,0,0,0,0,0,0,0,0,0,0,0,0,0,0,0,0,0,0,0,0,0,0,0,0,0,0,0,0,0,0,0,0
0,10.1016/j.nanoen.2019.104023,Peoples R China,Zhengzhou Univ,NANO ENERGY,19.069,11/28/2019,99,59,29,66,"Ru@SC-CDs possesses excellent HER activity with a low overpotential of 10 mA cm(-2) (59 mV in 0.5 M H2SO4, 66 mV in 1M PBS and 29 mV in 1M KOH), superior to the most noble metals, non-noble metals and non-metallic catalysts and comparable to current comme","Normal,acid, alkaline and neutral.",0,0,0,C,Ru,S,None,None,None,None,None,0,0,0,0,0,0,0,0,0,0,0,0,0,0,0,0,0,0,0,0,0,0,0,0,0,0,0,0,0,0,0,0,0,0,0,0,0,0,0,0,0,1,0,0,0,0,0,0,0,0,0
0,10.1002/aenm.202200293,Canada,Inst Natl Rech Sci Energie Mat & Telecommun,ADVANCED ENERGY MATERIALS,29.698,4/22/2022,10,22,38,66,"As an example, the PtSi not only shows highly desirable electrocatalytic properties for the hydrogen evolution reaction (HER) with low overpotentials of 22, 38, and 66 mV at a current density of 10 mA cm(-2) in acidic, alkaline, and neutral media, respect","Normal,acid, alkaline and neutral.",0,0,0,C,Ge,Ir,Pd,Pt,Rh,Ru,Si,0,1,0,1,0,0,0,0,0,0,1,0,0,0,0,0,0,0,0,0,0,0,0,0,0,0,0,0,0,0,0,0,0,0,0,0,0,0,1,0,0,0,0,0,0,0,0,0,0,0,0
0,10.1016/j.apcatb.2019.04.038,Peoples R China,Wuhan Univ,APPLIED CATALYSIS B-ENVIRONMENTAL,24.319,6/18/2019,105,25,39,74,"Herein, we report the synthesis of nitrogen doped CoP nanoflower grown on conductive carbon cloth (N-CoP/CC) that possesses excellent HER performance, with an overpotential of 74 mV to achieve the current density of 10 mA cm(-2) in 1.0 M PBS (phosphate bu","Normal,only neutral.",0,0,1,C,Co,N,P,None,None,None,None,0,0,0,0,1,0,0,0,0,0,0,0,0,0,0,0,0,0,0,0,0,0,0,0,0,0,0,0,0,0,0,0,0,0,0,0,1,0,0,0,0,0,0,0,0,0,0,0,0,0,0
0,10.1016/j.electacta.2022.140280,Peoples R China,South China Univ Technol,ELECTROCHIMICA ACTA,7.336,6/11/2022,1,26,76.8,94,"Specifically, it only needs overpotentials of 26.0, 94.0, and 76.8 mV to drive the current density of 10 mA cm-2 in the acidic, neutral, and alkaline solutions, respectively","Normal,acid, alkaline and neutral.",0,0,0,Co,Ni,O,P,None,None,None,None,1,0,0,0,0,0,0,0,0,0,0,0,1,0,0,0,0,0,0,0,0,0,0,0,0,0,0,0,0,0,0,0,1,0,0,0,0,0,0,0,0,0,0,0,0,0,0,0,0,0,0
0,10.1016/j.apcatb.2020.119635,Peoples R China,Harbin Inst Technol,APPLIED CATALYSIS B-ENVIRONMENTAL,24.319,1/6/2021,65,108,128,106,"When used as a catalyst, the overpotentials for HER at a current density of 10 mA cm(-2) were 108, 128 and 106 mV in acidic, alkaline and neutral media, respectively","Normal,acid, alkaline and neutral.",0,0,0,C,Co,N,Ni,P,None,None,None,0,0,0,0,0,0,0,1,0,0,0,0,0,0,0,0,0,0,0,0,0,0,0,0,0,0,0,0,0,0,0,0,0,1,0,0,0,0,0,0,0,0,0,0,0,0,0,0,0,0,0
0,10.1016/j.jcis.2021.10.088,Peoples R China,Northeast Normal Univ,JOURNAL OF COLLOID AND INTERFACE SCIENCE,9.965,2/6/2022,0,108,134,164,"Carbon-coated Mo/MoO2 shows overpotential of 134, 108 and 164 mV to deliver current density of 10 mA cm(-2) under alkaline, acidic and neutral solution, respectively","Normal,acid, alkaline and neutral.",0,0,0,C,Mo,N,O,None,None,None,None,0,0,0,1,0,0,0,0,0,0,0,0,1,1,0,0,0,0,0,0,0,0,0,0,0,0,0,0,0,0,0,0,0,0,0,0,0,0,0,0,0,0,0,0,0,0,0,0,0,0,0
1,10.1038/s41467-020-18064-w,Singapore,Nanyang Technol Univ,NATURE COMMUNICATIONS,17.694,8/25/2020,101,17,18.5,22,"Herein, we report uniformly dispersed iridium nanoclusters embedded on nitrogen and sulfur co-doped graphene as an efficient and robust electrocatalyst for both HER and OER at all pH conditions, reaching a current density of 10mA cm(-2) with only 300, 190","Normal,acid, alkaline and neutral.",1,0,0,C,N,S,Ir,None,None,None,None,1,0,0,0,0,0,0,0,0,0,0,0,0,0,0,0,0,0,0,0,0,0,0,0,0,0,0,0,0,1,0,0,0,0,0,0,0,0,0,0,0,0,0,0,1,0,0,0,0,0,1
0,10.1039/d0nr00008f,Japan,Hirosaki Univ,NANOSCALE,8.307,4/30/2020,19,69,82,145,"Remarkably, benefiting from the interface-engineering in this 3D core-shell structure of the electrocatalyst, the optimum CoS2@MoS2/CP catalyst exhibits outstanding HER activity over a wide range of pH values and an overpotential of 69 mV in acidic soluti","Normal,acid, alkaline and neutral.",0,0,0,C,Co,Mo,S,None,None,None,None,0,1,1,0,1,0,0,0,1,0,0,0,1,0,0,0,0,0,0,0,0,0,0,0,0,0,0,0,0,0,0,0,0,0,0,0,0,0,0,0,0,0,0,0,0,0,0,0,0,0,0
0,10.1002/smll.201904043,Peoples R China,Beijing Univ Chem Technol,SMALL,15.153,10/4/2019,47,31,58,46,"Achieving a current density of -10 mA cm(-2) only requires a small overpotential (-31, -46, and -58 mV in acidic, neutral, and alkaline electrolyte, respectively) with high durability","Normal,acid, alkaline and neutral.",0,0,0,Ru,S,None,None,None,None,None,None,1,0,0,0,0,0,0,0,0,0,0,0,0,0,0,0,0,0,0,0,0,0,0,0,0,1,0,0,0,1,0,0,0,0,0,0,0,0,0,0,0,1,0,0,0,0,0,0,0,0,0
0,10.1021/acssuschemeng.9b01315,Peoples R China,Zhejiang Univ Technol,ACS SUSTAINABLE CHEMISTRY & ENGINEERING,9.224,6/20/2019,42,305,NaN,203,"Furthermore, the CoP/NCNT-CP also demonstrated high HER electrocatalytic activities in both neutral and acidic conditions with the overpotentials of 203 and 305 mV at the current density of 10 mA cm(-2)","Normal,acid and alkaline.",1,0,0,C,Co,Ni,P,None,None,None,None,1,1,0,1,0,0,0,0,0,0,0,1,1,0,0,1,0,0,0,0,0,0,0,0,0,0,0,0,0,0,0,0,1,0,0,0,0,0,0,0,0,0,0,0,1,0,0,0,0,0,0
0,10.1039/c9cc10090c,Peoples R China,Taiyuan Univ Technol,CHEMICAL COMMUNICATIONS,6.065,3/30/2020,17,260,99,103,"Hybrid Ni3S2-MoS2 NWAs/NF, hybrid Ni3S2-MoS2 nanowire arrays in situ grown on Ni foam via a two-step hydrothermal method, can achieve cathodic current densities of 10 mA cm(-2) and 100 mA cm(-2) at overpotentials of 99 mV and 260 mV in 1.0 M KOH and 111 mV and 194 mV in 0.5 M H2SO4, respectively","Normal,acid and alkaline.",1,1,0,Ni,Mo,S,None,None,None,None,None,0,1,0,1,0,0,0,0,0,0,0,0,1,0,0,0,0,0,0,0,0,0,0,0,0,0,0,0,0,0,0,0,0,0,0,0,0,0,0,0,0,1,0,0,0,0,0,0,0,0,0
0,10.1016/j.jcat.2019.01.010,Peoples R China,Chongqing Univ,JOURNAL OF CATALYSIS,8.047,3/19/2019,24,38,70,54,"Impressively, this novel OsP2@NPC exhibits improved HER activity compared with Os@NPC, with small overpotentials of 38, 54, and 70 mV at 10 mA cm(-2) and Tafel slopes of 40, 82, and 67 mV dec(-1), and better stability than commercial Pt/C in 0.5 M H2SO4, 1.0 M phosphate buffer solution, and 1.0 M KOH, respectively","Normal,acid, alkaline and neutral.",0,1,0,C,Os,P,N,None,None,None,None,1,0,0,0,0,0,0,1,0,1,0,0,0,0,0,0,0,0,0,0,0,0,0,0,0,0,0,0,0,0,0,0,0,0,0,0,0,1,0,0,0,0,0,0,0,0,0,0,0,0,0
0,10.1016/j.apsusc.2019.143672,Peoples R China,Jilin Univ,APPLIED SURFACE SCIENCE,7.392,10/18/2019,34,175,162,294,"To achieve the current density of 10 mA cm(-2), the optimized Mo/Mo2C/N-CNFs exhibit overpotentials of 175, 162 and 294 mV in 0.5M H2SO4, 1 M KOH and 0.1 M phosphate buffer solution (PBS), respectively","Normal,acid, alkaline and neutral.",1,0,0,C,Mo,N,P,None,None,None,None,1,0,0,1,0,0,0,1,1,0,0,0,1,0,0,0,0,0,0,0,0,0,0,0,0,0,0,0,0,0,0,0,1,0,0,0,0,0,0,0,1,0,0,0,0,0,0,0,0,0,0
0,10.1039/c6nr09883e,Peoples R China,Wuhan Univ Technol,NANOSCALE,8.307,3/14/2017,161,130,214,386,"At a current density of 10 mA cm(-2), FeP NPs@NPC displays overpotentials of 130, 386 and 214 mV in 0.5 M H2SO4, 1.0 M phosphate buffer solution (PBS) and 1.0 M KOH, respectively","Normal,acid, alkaline and neutral.",1,0,0,C,Co,Fe,N,Ni,P,None,None,1,0,0,0,0,0,0,0,1,0,0,0,0,1,0,0,0,0,0,0,0,0,0,0,0,0,0,0,0,0,0,0,0,0,0,0,0,0,0,0,0,0,0,0,1,0,0,0,1,0,0
0,10.1016/j.jpowsour.2021.230934,Peoples R China,Shanghai Jiao Tong Univ,JOURNAL OF POWER SOURCES,9.794,1/21/2022,4,NaN,NaN,85,"Ni3N-VN composite rivals the state-of-the-art Pt/C electrocatalyst, requiring an overpotential of only 85 mV to deliver a benchmark current density of 10 mA cm(-2) in 1.0 M phosphate-buffered saline","Normal,only neutral.",0,0,1,N,Ni,P,V,None,None,None,None,0,0,0,0,0,0,0,0,0,0,0,0,1,0,0,0,0,0,0,0,0,0,0,0,0,0,0,0,0,0,0,0,0,0,0,0,0,0,0,0,0,0,0,0,0,0,0,0,0,0,0
1,10.1016/j.apcatb.2022.121356,Peoples R China,Southwest Univ,APPLIED CATALYSIS B-ENVIRONMENTAL,24.319,6/16/2022,0,56,94,131,"Under the synergistic regulation of Ru-doping and sulfur vacancies, the v(s)-Ru-Ni9S8 exhibited the outstanding electrocatalytic performance and long-time durability, along with ultra-low OER overpotentials of 218 and 268 mV at 100 and 300 mA cm(-2) in alkaline electrolyte and low HER overpotentials of 56, 131, 94 mV at 10 mA cm-2 in acidic, neutral, alkaline electrolyte","Normal,acid, alkaline and neutral.",1,1,0,Ni,Ru,S,None,None,None,None,None,0,0,0,0,0,0,0,0,0,0,0,0,0,0,0,0,0,0,0,0,0,0,0,0,0,0,0,0,0,0,0,0,0,0,0,0,0,0,0,0,0,1,0,0,0,0,0,0,0,0,1
0,10.1016/j.nanoen.2018.11.051,Peoples R China,Chinese Acad Sci,NANO ENERGY,19.069,1/25/2019,167,66,86,138,"These beneficial effects enable Co-Fe-P nanotubes efficient HER catalytic activity in a wide pH range, achieving small overpotentials of 86, 138, and 66 mV at a current density of 10 mA cm(-2) in 1 M KOH, 1 M phosphate buffer solution (PBS), and 0.5 M H2SO4, respectively","Normal,acid, alkaline and neutral.",0,0,0,Co,Fe,P,None,None,None,None,None,0,0,0,1,0,0,0,0,0,0,0,0,0,0,0,1,1,0,0,0,0,0,0,0,0,0,0,0,0,0,0,0,0,0,0,0,0,0,0,0,0,0,0,0,0,0,0,0,0,0,0
0,10.1016/j.nanoen.2022.107563,Peoples R China,Beijing Normal Univ,NANO ENERGY,19.069,8/4/2022,0,91,138,128,"To achieve the current density of 10 mA cm(-2), it only needs overpotentials of 91, 138 and 128 mV in 0.5 M H2SO4, 1.0 M KOH and 1.0 M PBS, respectively, which has been one of the best values of current noble-metal-free electrocatalyst","Normal,acid, alkaline and neutral.",0,0,0,Mo,S,None,None,None,None,None,None,0,0,0,0,0,0,0,0,0,0,0,0,1,0,0,0,0,0,0,0,0,0,0,0,0,0,0,0,0,0,0,0,0,0,0,0,0,0,0,0,0,0,0,0,0,0,0,0,0,0,0
0,10.1039/d1ta10018a,India,Indian Inst Technol Ropar,JOURNAL OF MATERIALS CHEMISTRY A,14.511,2/14/2022,2,98,117,123,"The synthesized catalyst demonstrates remarkable pH-universal hydrogen evolution activity and requires only 98, 117, and 123 mV overpotential in 0.5 M H2SO4, 1 M KOH and 1 M PBS to achieve a current density of 10 mA cm(-2)","Normal,acid, alkaline and neutral.",0,0,0,C,N,Co,Fe,S,None,None,None,0,0,0,1,0,0,0,0,0,0,0,0,1,0,0,0,1,0,0,0,0,0,0,0,0,0,0,0,0,0,0,0,0,0,0,0,0,0,0,0,0,1,0,0,1,0,0,0,0,0,0
0,10.1016/j.jpowsour.2015.01.009,Italy,Univ Trent,JOURNAL OF POWER SOURCES,9.794,4/1/2015,191,NaN,NaN,250,"In neutral solution, amorphous Co-B nanoparticles (30-50 nm size) generate high current density (10 mA/cm(2)) at low overpotential (250 mV) with Tafel slope of 75 mV/dec following Volmer-Heyrovsky reaction mechanism","Normal,only neutral.",1,1,0,B,Co,None,None,None,None,None,None,1,0,0,0,0,0,0,0,0,0,0,0,0,0,0,0,0,0,0,0,0,0,0,0,0,1,0,0,0,0,0,0,0,0,0,0,0,0,0,0,0,0,0,0,0,0,0,0,0,0,0
1,10.1021/acsaem.2c00190,Peoples R China,Cent South Univ,ACS APPLIED ENERGY MATERIALS,6.959,7/17/2022,1,54,82,64,"The self-supported FeNiP@NFO catalyst exhibits prominent catalytic activity for a hydrogen evolution reaction with overpotentials as low as 64, 82, and 54 mV at 10 mA.cm(-2) in 1.0 M PBS, 1.0 M KOH, and 0.5 M H2SO4, respectively, surpassing most reported non-noble catalysts","Normal,acid, alkaline and neutral.",0,0,0,F,Fe,N,Ni,O,P,None,None,0,1,1,1,0,0,0,1,0,0,0,0,0,0,0,0,0,0,0,0,0,0,0,0,0,0,0,0,0,0,0,0,0,0,0,0,0,0,0,0,0,0,0,0,0,0,0,0,1,0,1
0,10.1038/s41467-022-28805-8,Singapore,Nanyang Technol Univ,NATURE COMMUNICATIONS,17.694,4/1/2022,21,12,19,33,"The catalyst shows the small overpotentials of 12, 19, and 33 mV at a current density of 10 mA cm(-2) in acidic, alkaline, and neutral electrolytes, respectively, as well as excellent stability, surpassing commercial Pt/C","Normal,acid, alkaline and neutral.",0,0,0,B,Os,None,None,None,None,None,None,0,1,0,1,0,0,0,0,0,0,0,0,0,0,0,0,0,0,0,0,0,0,0,0,0,0,0,0,0,0,0,0,0,0,0,0,0,0,0,0,0,0,0,0,0,0,0,0,0,0,0
0,10.1007/s40843-021-1894-4,Peoples R China,Heilongjiang Univ,SCIENCE CHINA-MATERIALS,8.64,1/14/2022,3,130,96,138,"CoP-WP/rGO exhibits remarkable hydrogen evolution reaction (HER) activity with low overpotentials of 96, 130, and 138 mV at 10 mA cm(-2) in alkaline, acidic and neutral media, respectively, and has long-term durability","Normal,acid, alkaline and neutral.",0,0,0,Co,P,W,C,None,None,None,None,1,0,0,0,0,0,0,0,0,0,0,0,1,0,0,0,0,0,1,0,0,0,0,0,0,0,0,0,0,1,0,0,0,0,0,0,0,0,0,0,0,0,0,0,0,0,0,0,0,0,0
0,10.1021/acscatal.8b00783,Peoples R China,Shenzhen Univ,ACS CATALYSIS,13.7,12/28/2018,115,NaN,66,70,"The developed N,Mn codoped MoS2 catalyst exhibits an outstanding HER performance with 5, overpotentials of 66 and 70 mV at 10 mA cm(-2) in alkaline and phosphate-buffered saline media, respectively, and corresponding Tafel slopes of 50 and 65 mV dec(-1)","Normal,acid and alkaline.",0,1,0,Mn,Mo,P,S,None,None,None,None,0,0,0,1,0,0,0,0,0,0,0,0,0,0,0,0,0,0,0,0,0,0,0,0,0,0,0,0,0,0,0,0,0,0,0,0,0,0,0,0,0,0,0,0,0,0,0,0,0,0,0
0,10.1002/smll.202204063,Peoples R China,Nanjing Normal Univ,SMALL,15.153,8/14/2022,0,14,25,60,"The IrPdH delivers very low overpotentials of 14, 25 and 60 mV at a current density of 10 mA cm(-2) respectively in 0.5 m H2SO4, 1 m KOH, and 1 m PBS electrolytes, which are much better than those of commercial Pt/C and most reported noble metal electrocatalysts","Normal,acid, alkaline and neutral.",0,0,0,C,Ir,Pd,None,None,None,None,None,0,0,0,1,0,0,0,0,0,0,0,0,0,0,0,0,0,0,0,0,0,0,0,0,0,0,0,0,0,0,0,0,0,0,0,0,0,0,0,0,0,0,0,0,0,0,0,0,0,0,0
1,10.1021/acs.langmuir.0c03418,Iran,Kharazmi Univ,LANGMUIR,4.331,3/25/2021,4,NaN,NaN,128,The achieved hybrid nanomaterial exhibited a low overpotential of 128 mV versus NHE at a current density of 10 mA cm(-2) in the electrocatalytic water oxidation at pH 7,"Normal,only neutral.",0,0,0,Co,O,P,None,None,None,None,None,0,0,0,1,0,0,0,0,0,0,0,1,1,0,0,0,0,0,1,0,0,0,0,0,0,0,0,0,0,1,0,0,0,0,0,0,0,0,0,0,0,0,0,0,0,0,0,0,0,0,1
1,10.1016/j.cej.2020.128240,Peoples R China,Liaocheng Univ,CHEMICAL ENGINEERING JOURNAL,16.744,3/10/2021,33,NaN,55,65,"For HER, the low overpotentials of 55 and 65 mV can be only required to deliver 10 mA cm(-2) in alkaline and neutral electrolytes, respectively","Normal,acid and alkaline.",0,0,0,Ni,Mo,N,None,None,None,None,None,1,1,0,1,0,0,0,0,0,0,0,0,1,0,0,0,0,0,0,0,0,0,0,0,0,0,0,0,0,0,0,0,0,0,0,0,0,0,0,0,0,1,0,0,1,0,0,0,0,0,1
0,10.1039/d1ta02375f,India,Indian Inst Sci,JOURNAL OF MATERIALS CHEMISTRY A,14.511,6/15/2021,21,49,36,76,"To reach a current density of 10 mA cm(-2), Ru@NCN required overpotentials of 36, 49, and 76 mV in alkaline, acidic, and neutral media, respectively","Normal,acid, alkaline and neutral.",0,0,0,C,N,Ru,None,None,None,None,None,0,1,0,0,0,0,0,1,0,0,0,0,1,0,0,0,0,0,0,0,0,0,0,0,0,0,0,0,0,0,0,0,0,0,0,0,0,0,0,0,0,0,0,0,0,0,0,0,1,0,0
1,10.1021/jacs.9b04492,Peoples R China,Beijing Normal Univ,JOURNAL OF THE AMERICAN CHEMICAL SOCIETY,16.383,7/24/2019,372,103,113,117,"The CoMoNiS-NF-31 demonstrates the best electrocatalytic activity, giving ultralow overpotentials (113, 103, and 117 mV for HER and 166, 228, and 405 mV for OER) to achieve a current density of 10 mA cm(-2) in alkaline, acidic, and electrolytes, respectively","Normal,acid and alkaline.",1,1,0,Co,Mo,Ni,S,None,None,None,None,0,1,1,1,0,0,0,0,0,0,0,0,1,0,0,0,0,0,0,0,0,0,0,0,0,0,0,0,0,0,0,0,0,0,0,0,0,0,0,0,0,0,0,0,0,0,0,0,0,0,1
0,10.1021/acssuschemeng.9b07507,Peoples R China,Wuhan Univ,ACS SUSTAINABLE CHEMISTRY & ENGINEERING,9.224,4/28/2020,34,146,122,175,"In 0.5 M H2SO4, 1.0 M phosphate buffer solution, and 1.0 M KOH, it only requires overpotentials of 146, 175, and 122 mV, respectively, to achieve a current density of 10 mA cm(-2)","Normal,acid, alkaline and neutral.",0,0,0,C,P,W,Co,S,None,None,None,0,1,1,1,0,0,0,0,0,0,0,0,1,0,0,1,1,0,0,0,0,0,0,0,0,0,0,0,0,0,0,0,0,0,0,0,1,0,0,0,0,0,0,0,0,0,0,0,0,0,0
0,10.1016/j.cej.2021.131309,Peoples R China,Northwest Univ,CHEMICAL ENGINEERING JOURNAL,16.744,12/15/2021,9,9.3,14,16,"Especially, the 1.1 wt% Pt SAs/MoO2 deliver ultralow overpotentials (9.3, 14, and 16 mV at 10 mA cm(-2)) and small Tafel slopes (28.78, 36.86, and 65.18 mV dec(-1)) in acidic, alkaline, and neutral electrolytes, respectively","Normal,acid, alkaline and neutral.",0,1,0,Mo,O,Pt,None,None,None,None,None,1,0,0,0,0,1,0,0,0,0,0,0,0,0,0,0,0,0,0,0,0,0,0,0,0,0,0,0,0,0,0,0,0,0,0,0,0,0,0,0,0,0,0,0,0,0,0,0,0,0,0
0,10.1016/j.ijhydene.2020.06.230,India,Indian Inst Technol,INTERNATIONAL JOURNAL OF HYDROGEN ENERGY,7.139,9/29/2020,15,68,106,125.8,"The overpotential of CoTe2@CuTe nanocomposite electrocatalyst to achieve current density of 10 mA/cm(2) has been found as 68,106, and 125.8 mV in 0.5 M H2SO4 (pH < 0), 1.0 M KOH (pH approximate to 14) and 1.0 M PBS (pH approximate to 7), respectively and corresponding Tafel slope as 59.94, 67.6 and 69.53 mV/decade, respectively","Normal,acid, alkaline and neutral.",0,1,0,Co,Cu,Fe,S,Se,Te,None,None,0,0,0,0,0,0,0,0,0,0,0,0,1,0,0,0,0,0,0,0,0,0,0,0,0,0,0,0,0,0,0,0,0,0,0,0,0,0,0,0,0,1,0,0,1,0,0,0,0,0,0
0,10.1021/acsami.0c02856,Peoples R China,Anhui Normal Univ,ACS APPLIED MATERIALS & INTERFACES,10.383,8/4/2020,12,NaN,NaN,30,We show that a low overpotential of about 30 mV (obtained from bulk electrolysis) is required to deliver a current density of 10 mA cm(-2) in the neutral media,"Normal,only neutral.",0,0,0,Co,Fe,Mo,Ni,O,P,Ru,None,0,1,1,1,0,0,0,0,0,0,0,0,0,0,0,0,0,0,0,1,0,0,0,0,0,0,0,0,0,0,0,0,0,0,0,0,0,0,0,0,0,0,0,0,0,0,0,0,0,0,0
1,10.1002/aenm.202001600,Peoples R China,Xi An Jiao Tong Univ,ADVANCED ENERGY MATERIALS,29.698,6/25/2020,62,5,22,26,"The as-prepared Pt-IrO2/CC with low noble metal loading (36.6 mu g cm((Ir+Pt))(-2)) exhibits excellent HER activity with overpotentials of 5, 22, and 26 mV at 10 mA cm(-2)in 0.5mH(2)SO(4), 1mKOH, and 1mphosphate buffer solution, respectively, making it possible to organize an all-IrO(2)based water electrolyzer","Normal,acid and alkaline.",0,1,0,Pt,Ir,O,None,None,None,None,None,0,0,0,1,0,0,0,0,0,0,0,0,0,0,1,0,0,0,0,0,0,0,0,0,0,0,0,0,0,0,0,0,0,0,0,0,0,0,0,0,0,0,0,0,0,0,0,0,0,0,1
0,10.1002/advs.202200010,Peoples R China,Tianjin Univ Technol,ADVANCED SCIENCE,17.521,4/4/2022,1,45,28,28,"Using hydrogen evolution (HER) as a model reaction, it is found that the subsurface doping Ru can optimize the hydrogen adsorption energy and improve the catalytic performance, with overpotentials of 28 and 45 mV at 10 mA cm(-2) in alkaline and acidic media, respectively, and in particular, 28 mV in neutral electrolyte","Normal,acid, alkaline and neutral.",0,0,0,Co,Ru,None,None,None,None,None,None,0,0,0,0,0,0,0,0,0,0,0,0,1,0,0,0,0,0,0,0,0,0,0,0,0,0,0,0,0,0,0,0,0,0,0,0,0,0,0,0,0,0,0,0,0,0,0,0,0,0,0
0,10.1039/d0nr07275c,Peoples R China,Changshu Inst Technol,NANOSCALE,8.307,2/19/2021,9,NaN,121,228,"As a result, the electrocatalyst exhibits superior and stable HER performance in both 1 M KOH and 1 M phosphate-buffered saline (PBS) solutions, with much lower overpotentials of 121 and 228 mV at a current density of 10 mA cm(-2), respectively, in comparison to bare Ni3S2","Normal,acid and alkaline.",1,0,0,Cu,Ni,P,S,None,None,None,None,1,1,0,0,0,0,0,0,0,0,0,0,0,0,0,0,0,0,0,0,0,0,0,0,0,0,0,0,0,0,0,0,0,0,0,0,0,0,0,0,0,0,0,0,0,0,0,0,0,0,0
0,10.1002/anie.201704911,Peoples R China,Wuhan Univ Technol,ANGEWANDTE CHEMIE-INTERNATIONAL EDITION,16.823,9/11/2017,453,38,52,57,"Electrochemical tests reveal that, compared with the Pt/C catalyst, RuP2@NPC not only has Pt-like HER activity with small overpotentials at 10 mA cm(-2) (38 mV in 0.5m H2SO4, 57 mV in 1.0 M PBS and 52 mV in 1.0 m KOH), but demonstrates superior stability at all pH values, as well as 100% Faradaic yields","Normal,acid, alkaline and neutral.",0,0,0,C,N,P,Ru,None,None,None,None,1,0,0,0,0,0,0,0,1,0,0,0,1,0,0,0,0,0,0,0,0,0,0,0,0,0,0,0,0,0,0,0,0,0,0,0,0,0,0,0,0,0,0,0,0,0,0,0,0,0,0
0,10.1039/c8ta02204f,Peoples R China,Univ Elect Sci & Technol China,JOURNAL OF MATERIALS CHEMISTRY A,14.511,12/28/2018,76,NaN,NaN,96,"It is worth noting that the FeOx/FeP hybrid structure exhibits remarkably low overpotential of 96 mV at a current density of 10 mA cm(-2) with a small Tafel slope of 47 mV dec(-1) and maintains excellent electrolytic durability over 60 h, placing it at the forefront among the best hydrogen evolution electrocatalysts operating in neutral media","Normal,only neutral.",0,0,0,Fe,P,O,None,None,None,None,None,0,0,0,1,0,0,0,0,0,0,0,0,1,0,0,0,0,0,0,0,0,0,0,0,0,0,0,0,0,0,0,0,0,0,0,0,0,0,0,0,0,0,0,0,0,0,0,0,0,0,0
1,10.1039/d1tc01722e,Peoples R China,Qingdao Univ Sci & Technol,JOURNAL OF MATERIALS CHEMISTRY C,8.067,6/27/2021,5,NaN,NaN,79.5,"Moreover, the Echinops-like Rh PNNSs also showed an enhanced OER activity than commercial RuO2 with a small overpotential of 79.5 mV at 10 mA cm(-2) in neutral media","Normal,only neutral.",0,0,0,N,O,P,Rh,Ru,None,None,None,0,1,1,0,0,0,0,1,0,0,0,1,0,0,0,0,0,0,0,0,0,0,0,0,0,0,0,0,0,0,0,0,0,0,0,0,0,0,0,0,0,0,0,0,0,0,0,0,0,0,1
0,10.1002/smll.202006617,Peoples R China,Inner Mongolia Univ,SMALL,15.153,3/10/2021,3,65,49,114,"As a result, the NPSCL@S-MoP NSs/CC electrode exhibits overpotentials as low as 65, 114, and 49 mV at a geometric current density of 10 mA cm(-2) and small Tafel slopes of 49.5, 69.3, and 53.8 mV dec(-1) in 0.5 m H2SO4, 1.0 m PBS, and 1.0 m KOH, respectively, which could maintain 50 h of stable performance, almost outperforming all MoP-based catalysts reported so far","Normal,acid, alkaline and neutral.",0,1,0,Mo,N,P,S,None,None,None,None,0,1,1,1,0,0,0,0,1,0,0,0,1,1,0,0,0,1,0,0,0,0,0,0,0,0,0,0,0,0,0,0,0,0,0,0,0,0,0,0,0,0,0,0,0,0,0,0,0,0,0
0,10.1021/acssuschemeng.1c04544,Peoples R China,Shaanxi Univ Sci & Technol,ACS SUSTAINABLE CHEMISTRY & ENGINEERING,9.224,12/10/2021,2,140,45,180,"When applied for the HER, the optimized VN/Mo2C catalyst exhibited quite low overpotentials (alkaline medium: 45 mV, acid medium: 140 mV, and neutral medium: 180 mV) for driving the current density of 10 mA cm(-2), obviously superior to the isolated vanadium nitride (VN) and Mo2C counterparts, and remarkable catalytic durability for at least 100 h","Normal,acid, alkaline and neutral.",1,0,0,C,Mo,N,V,None,None,None,None,1,0,0,1,0,0,0,0,0,0,0,0,1,0,0,0,0,0,0,0,0,0,0,0,0,0,0,0,0,0,0,0,0,0,0,0,0,0,0,0,0,0,0,0,0,0,0,0,0,0,0
0,10.1039/d1ta01845k,Peoples R China,East China Normal Univ,JOURNAL OF MATERIALS CHEMISTRY A,14.511,5/1/2021,6,NaN,NaN,33,"The fixed single Pt atoms are located on a porous nickel framework on nickel foam (Pt-1/N-Ni/NF), and show excellent EC activity with a low overpotential of 33 mV at -10 mA cm(-2) for the HER in neutral solution, which is superior to that of the bench-mark commercial electrocatalyst","Normal,only neutral.",0,0,0,Pt,Ni,None,None,None,None,None,None,0,1,0,1,0,1,0,1,0,0,0,0,0,0,0,0,0,0,0,0,0,0,0,0,0,0,0,0,0,0,0,0,0,0,0,0,0,0,0,0,0,0,0,0,0,0,0,0,0,0,0
