Repository: ruiding-uchicago/InCrEDible-MaT-GO

# InCrEDible-MaT
Code/Database of &lt;Obtaining Material Design Insights of Electrocatalysts for Hydrogen Energy by a Novel Approach: Data Science Workflow based on the Internet >
Python version: 3.9.12
Package versions in package_version.txt

File: Training Models and Blackbox Interpretation/7# Neutral HER/Neutral_HER.csv (part 4 of 4)
Warning_OER,DOI,Country,Facility,Journal_Name,IF,Indexed_Date,Cited_Time,Acid_OVP,Alkaline_OVP,Neutral_OVP,Remark_Sentence,Bug_Note,Irregular_Abnormal_Value,Irregular_Multiple_Value,Irregular_Multiple_Keywords,Element_1,Element_2,Element_3,Element_4,Element_5,Element_6,Element_7,Element_8,Judge_Nanoparticles,Judge_3D,Judge_2D,Judge_1D,Judge_Urchin,Judge_SAC,Judge_QD,Judge_Hollow,Judge_Core_Shell,Judge_Template,Judge_alloy,Judge_Functionalized,Judge_heterostructures,Judge_Polymer_Complex_Chelate,Judge_Biomass_Slag,Judge_MOF,Judge_COF,Judge_Conductive_Polymer,Judge_Polymetal,Judge_Hydroxide_Oxyhydroxide,Judge_oxalate,Judge_Spinel,Judge_Perovskite,Judge_Pyrochlore,Judge_Prussian_Blue,Judge_Amorphous,Judge_Ultrasound,Judge_Plasma,Judge_Graphdiyne,Judge_Graphene,Judge_c3n4,Judge_MXene,Judge_CNT,Judge_IL,Judge_Organic_Inorganic,Judge_Steel,Judge_Carbon_Cloth,Judge_Film,Judge_Molten,Judge_Co_Precipitation,Judge_Electrospin,Judge_Hydrothermal,Judge_Microwave,Judge_Spray,Judge_Phys_Chem_Deposition,Judge_Light_Deposition,Judge_Electrochemical_Deposition,Judge_Electrochemical_Corrosion,Judge_Etching,Judge_Sol_Gel,Warning_OER
1,10.1002/admi.201900372,Peoples R China,Soochow Univ,ADVANCED MATERIALS INTERFACES,6.389,6/24/2019,18,NaN,77,96,"The optimized catalyst (denoted as Co-Mo-S-2/NF) shows excellent HER activity with low overpotentials of 77 and 96 mV at a current density of 10 mA cm(-2), as well as excellent stability with negligible loss of the cathodic current after 3000 cycles in 1.0 M KOH and 1.0 M phosphate-buffered saline (pH = 7), respectively","Normal,acid and alkaline.",0,0,0,Co,Mo,P,S,Ni,None,None,None,0,1,0,0,0,0,0,0,0,0,0,1,1,0,0,0,0,0,0,0,0,0,0,0,0,0,0,0,0,0,0,0,0,0,0,0,0,0,0,0,0,0,0,0,0,0,0,0,0,0,1
0,10.1021/acssuschemeng.1c05184,Peoples R China,Qingdao Univ Sci & Technol,ACS SUSTAINABLE CHEMISTRY & ENGINEERING,9.224,10/13/2021,5,NaN,234,412,"The HER overpotential at 10 mA cm(-2) decreases from 493 mV (1 M KOH) and 818 mV (seawater) over Ni-doped molybdenum trioxide (Ni-MoO3) to only 234 and 412 mV over Ni-doped molybdenum dioxide (NiMoO2), respectively","Normal,only alkaline.",1,1,0,Mo,Ni,O,None,None,None,None,None,0,0,0,1,0,0,0,0,0,0,0,0,0,0,0,0,0,0,0,0,0,0,0,0,0,0,0,0,0,0,0,0,0,0,0,0,0,0,0,0,0,0,0,0,0,0,0,0,0,0,0
0,10.1021/acsami.1c20459,Peoples R China,Qingdao Univ Sci & Technol,ACS APPLIED MATERIALS & INTERFACES,10.383,4/14/2022,5,116,NaN,274,"As demonstrated, the optimized defect-rich doped 1T/2H-MoSe2 nanosheets display low overpotentials of 116 and 274 mV to gain 10 mA cm(-2) in acidic and simulated seawater for the HER, respectively","Normal,only acid.",1,1,0,Mg,Mo,Se,None,None,None,None,None,0,0,1,0,0,0,0,0,0,0,0,0,1,0,0,0,0,0,1,0,0,0,0,0,0,0,0,0,0,0,0,0,0,0,0,0,0,0,0,0,0,0,0,0,0,0,0,0,0,0,0
0,10.1021/jacs.5b11986,Peoples R China,Tianjin Univ,JOURNAL OF THE AMERICAN CHEMICAL SOCIETY,16.383,2/3/2016,536,80,85,90,"Impressively, hollow Zn0.30Co2.70S4 exhibits electrocatalytic HER activity better than most of the reported nobel-metal-free electrocatalysts over a wide pH range, with overpotentials of 80, 90, and 85 mV at 10 mA cm(-2) and 129, 144, and 136 mV at 100 mA cm(-2) in 0.5 M H2SO4, 0.1 M phosphate buffer, and 1 M KOH, respectively","Normal,acid, alkaline and neutral.",0,1,0,C,Zn,Co,S,None,None,None,None,0,0,0,0,0,0,0,1,0,1,0,0,0,0,0,1,1,0,0,0,0,0,0,0,0,0,0,0,0,0,0,0,0,0,0,0,0,0,0,0,0,0,0,0,0,0,0,0,0,0,0
0,10.1039/d1se00161b,Peoples R China,Guangxi Univ,SUSTAINABLE ENERGY & FUELS,6.813,4/22/2021,1,81.94,135.45,192.52,"The prepared self-supported Cu3P@NPC-CF catalyst delivers pH-universal HER electrocatalytic activity with excellent overpotentials of 81.94, 192.52 and 135.45 mV at 10 mA cm(-2) in 0.5 M H2SO4, 1 M PBS and 1 M KOH, respectively","Normal,acid, alkaline and neutral.",1,0,0,C,Cu,N,P,None,None,None,None,0,1,1,0,0,0,0,1,1,0,0,0,0,0,0,0,0,0,0,0,0,0,0,0,0,0,0,0,0,0,0,0,0,0,0,0,0,0,0,0,0,0,0,0,0,0,0,0,0,0,0
0,10.1016/j.ijhydene.2021.03.170,Peoples R China,Harbin Engn Univ,INTERNATIONAL JOURNAL OF HYDROGEN ENERGY,7.139,6/8/2021,4,112,188,261,"In 0.5 M H2SO4, the NiSe-Ni3Se2/rGO possesses 112 mV to achieve 10 mA cm(-2) and a small Tafel slope (61 mV dec(-1))","Normal,only acid.",0,0,0,C,O,Ni,Se,None,None,None,None,0,0,1,0,0,0,0,1,0,0,0,0,0,1,0,0,0,0,0,0,0,0,0,0,0,0,0,0,0,1,0,0,0,0,0,0,0,0,0,0,0,1,0,0,0,0,0,0,0,0,0
0,10.1016/j.ijhydene.2019.08.028,Peoples R China,Sichuan Normal Univ,INTERNATIONAL JOURNAL OF HYDROGEN ENERGY,7.139,10/28/2019,10,49,19,37,"The achieved S-RuP2/NPC displayed excellent electrocatalytic activity (over-potentials of 19, 37, and 49 mV in alkaline, neutral, and acidic media, respectively, at 10 mA cm(-2)) toward HER at all pH ranges","Normal,acid, alkaline and neutral.",0,0,0,C,N,P,Ru,None,None,None,None,1,0,0,0,0,0,0,0,0,0,0,0,0,1,0,0,0,0,0,0,0,0,0,0,0,0,0,0,0,0,0,0,0,0,0,0,0,0,0,0,0,0,0,0,0,0,0,0,0,0,0
0,10.1021/acsaem.9b01486,Peoples R China,China Univ Petr East China,ACS APPLIED ENERGY MATERIALS,6.959,1/27/2020,18,228,249,341,"As expected, the optimal pH-universal CoS1.097/MoS2 HER electrocatalyst shows overpotentials of 228, 249, and 341 mV at -10 mA cm(-2 )and small Tafel slopes of 59, 75, and 85 mV dec(-1) in 0.5 M H2SO4, 1.0 M KOH, and 0.1 M PBS electrolyte, respectively","Normal,acid, alkaline and neutral.",1,1,0,Co,Mo,S,None,None,None,None,None,1,0,0,1,0,0,0,1,0,0,0,0,1,0,0,0,0,0,0,0,0,0,0,0,0,0,0,0,0,0,0,0,0,0,0,0,0,0,0,0,0,0,0,0,0,0,0,0,0,0,0
0,10.1002/advs.202104706,Peoples R China,Chinese Acad Sci,ADVANCED SCIENCE,17.521,2/6/2022,3,NaN,14,10,"Optimal hydrogen evolution reaction (HER) activity is achieved at the Nb/Rh ratio of 0.23, exhibiting excellent HER activity with the small overpotentials of 14 and 10 mV at 10 mA cm(-2) in alkaline and neutral electrolytes","Normal,acid and alkaline.",1,1,0,Nb,Rh,None,None,None,None,None,None,0,0,0,1,0,0,0,0,0,0,0,0,1,0,0,0,0,0,0,0,0,0,0,0,0,0,0,0,1,0,0,0,0,0,0,0,0,0,0,0,0,0,0,0,0,0,0,0,0,0,0
0,10.1039/d1ta09142e,Peoples R China,Univ Shanghai Sci & Technol,JOURNAL OF MATERIALS CHEMISTRY A,14.511,1/9/2022,5,NaN,NaN,88.5,"In particular, the Bi-B/BiB3O6@HC electrode achieves highly efficient catalytic performances with an overpotential of 88.5 mV at 10 mA cm(-2) and a Tafel slope of 53.8 mV dec(-1) in neutral electrolyte solution (1.0 M PBS)","Normal,only neutral.",0,0,1,Bi,B,O,None,None,None,None,None,0,0,0,1,0,0,0,1,0,0,0,0,0,1,0,0,0,0,0,0,0,0,0,0,0,0,0,0,0,0,0,0,0,0,0,0,0,0,0,0,0,0,0,0,0,0,0,0,0,0,0
1,10.1002/smll.201900550,Peoples R China,Tianjin Univ Technol,SMALL,15.153,5/8/2020,112,72,76,85,"The Co-P@PC exhibits high activity for all-pH hydrogen evolution reaction (overpotentials of 72, 85, and 76 mV in acidic, neutral, and alkaline solutions at the current density of 10 mA cm(-2)) and oxygen evolution reaction in alkaline solution (an overpotential of 280 mV at the current density of 10 mA cm(-2))","Normal,acid, alkaline and neutral.",1,1,0,C,Co,P,None,None,None,None,None,0,0,0,1,0,0,0,1,0,0,0,0,0,1,0,0,0,0,0,0,0,0,0,0,0,0,0,0,0,0,0,0,0,0,0,0,0,0,0,0,0,0,0,0,0,0,0,0,0,0,1
1,10.1021/acsami.8b06166,Peoples R China,Hunan Univ,ACS APPLIED MATERIALS & INTERFACES,10.383,12/28/2018,68,74,89,121,"For example, it has a lower overpotential of 74, 89, and 121 mV with the Tafel slopes of 69.3, 86.7, and 106.4 mV dec(-1) to achieve a current density of 10 mA cm(-2) in 0.5 M H2SO4, 1.0 M KOH, and 1.0 M phosphate-buffered saline solutions, respectively","Normal,acid, alkaline and neutral.",0,1,0,C,Co,Mo,N,P,S,None,None,1,0,0,0,0,0,0,0,0,0,0,0,0,0,0,1,1,0,0,0,0,0,0,0,0,0,0,0,0,0,0,0,0,0,0,0,0,0,0,0,0,0,0,0,0,0,0,0,0,0,1
0,10.1039/d2dt02002e,Peoples R China,Jining Univ,DALTON TRANSACTIONS,4.569,8/3/2022,0,198,339,286,"Thanks to the synergistic effect of its unique composition and structure, the resultant FeP/CoP@NPC shows excellent catalytic HER performance with low potentials of 198, 286, and 339 mV to achieve a current density of 10 mA cm(-2) in acidic, neutral, and alkaline media along with remarkable long-time durability, respectively","Normal,acid, alkaline and neutral.",1,0,0,C,N,P,Fe,Co,None,None,None,0,0,0,1,0,0,0,0,1,0,0,0,0,0,0,1,1,0,0,0,0,0,0,0,0,0,0,0,0,0,0,0,0,0,0,0,0,0,0,0,0,0,0,0,0,0,0,0,0,0,0
0,10.1038/s41560-018-0296-8,Canada,Univ Toronto,NATURE ENERGY,67.439,2/27/2019,151,NaN,NaN,48,The resulting catalyst exhibits a 48 mV overpotential at a current density of 10 mA cm(-2) in a pH 7 buffer electrolyte,"Normal,only neutral.",0,0,1,Cu,Ni,Cr,O,None,None,None,None,0,0,0,0,0,0,0,0,0,0,0,0,0,0,0,0,0,0,0,0,0,0,0,0,0,0,0,0,0,0,0,0,0,0,0,0,0,0,0,0,0,0,0,0,0,0,0,0,0,0,0
0,10.1016/j.ijhydene.2020.02.059,India,SRM Inst Sci & Technol,INTERNATIONAL JOURNAL OF HYDROGEN ENERGY,7.139,4/20/2020,16,26,46,50,"The CS-PdPt catalyst exhibits an overpotential of 46 mV in 1 M KOH, and 50 mV in neutral buffer (1 M PBS) at 10 mA cm(-2)","Normal,acid and alkaline.",0,0,0,C,Pd,Pt,None,None,None,None,None,0,0,0,1,0,0,0,1,0,0,0,0,0,0,0,0,0,0,0,0,0,0,0,0,0,0,0,0,0,0,0,0,0,0,0,0,0,0,0,0,0,0,0,0,0,0,0,0,0,0,0
0,10.1002/adfm.201706523,Peoples R China,South Univ Sci & Technol China,ADVANCED FUNCTIONAL MATERIALS,19.924,12/28/2018,177,83,86,102,"The MoP/CNT hybrid exhibits impressive HER activities in pH-universal electrolytes, and requires the overpotentials as low as 83, 102, and 86 mV to achieve a cathodic current density of 10 mA cm(-2) in acidic 0.5 m H2SO4, neutral 1 m phosphate buffer solution, and alkaline 1 m KOH electrolytes, respectively","Normal,acid, alkaline and neutral.",0,0,1,Mo,P,C,None,None,None,None,None,1,1,0,1,0,0,0,0,0,0,0,0,1,0,0,0,0,0,0,0,0,0,0,0,0,0,0,0,0,0,0,0,1,0,0,0,0,0,0,0,0,0,0,0,0,0,0,0,0,0,0
0,10.3389/fchem.2020.552795,Peoples R China,Linyi Univ,FRONTIERS IN CHEMISTRY,5.545,11/17/2020,1,NaN,NaN,150,The core-shell CoAl-LDH@Co-Al-P on Ti mesh (CoAl-LDH@Co-Al-P/TM) as an active HER electrocatalyst demands an overpotential of 150 mV to achieve a current density of 10 mA cm(-2) at neutral pH,"Normal,only neutral.",0,0,0,Al,Co,Ti,O,None,None,None,None,0,0,0,1,0,0,0,0,1,0,0,0,0,0,0,0,0,0,0,1,0,0,0,0,0,1,0,0,0,0,0,0,0,0,0,0,0,0,0,0,0,0,0,0,0,0,0,0,0,0,0
0,10.1039/c8nr03930e,Peoples R China,Shaanxi Univ Sci & Technol,NANOSCALE,8.307,12/28/2018,46,159,266,161,"When used as a HER electrocatalyst for water splitting, the resultant VC@NCNT catalyst exhibits low overpotentials (acid medium: 161 mV; alkaline medium: 159 mV; neutral medium: 266 mV) for driving a current density of 10 mA cm(-2), remarkable durability at least for 100 h, and similar to 100% faradaic yield in both acid and alkaline media","Normal,acid, alkaline and neutral.",1,0,0,C,V,N,None,None,None,None,None,1,0,0,1,0,0,0,0,0,0,0,0,0,0,0,0,0,0,0,0,0,0,0,0,0,0,0,0,0,0,0,0,1,0,0,0,0,0,0,0,0,0,0,0,1,0,0,0,0,0,0
0,10.1007/s10934-021-01032-0,Peoples R China,Univ Elect Sci & Technol China,JOURNAL OF POROUS MATERIALS,2.523,2/4/2021,0,NaN,NaN,127.2,"In the pH-near-neutral seawater electrolyte, the S&Co-Cu3P NWs/CF shows small overpotentials of 127.2 mV at 10 mA cm(-2) and 248.2 mV at 100 mA cm(-2) with a Tafel slope of 80.9 mV dec(-1)","Normal,only neutral.",1,1,0,Co,Cu,Na,O,P,S,None,None,0,1,0,1,0,0,0,1,0,0,0,0,1,0,0,0,0,0,0,0,0,0,0,0,0,0,0,0,0,0,0,0,0,0,0,0,0,0,0,0,0,0,0,0,1,0,0,0,0,0,0
0,10.1021/acscatal.0c04415,Peoples R China,Tianjin Univ,ACS CATALYSIS,13.7,5/17/2021,28,110,145,142,"The optimized hybrid catalyst delivers long-term durability and outstanding HER activity with overpotentials of 110, 145, and 142 mV at 10 mA cm(-2) in acidic, alkaline, and phosphate buffered solutions (PBS) media, respectively, outperforming most of the previously reported MoS2-based catalysts","Normal,acid, alkaline and neutral.",0,0,0,C,Mo,N,P,S,None,None,None,0,0,1,0,0,0,0,1,0,0,0,0,1,0,1,0,0,0,0,0,0,0,0,0,0,0,0,0,0,1,0,0,0,0,0,0,0,0,0,0,0,0,0,0,0,0,0,0,0,0,0
0,10.1016/j.nanoen.2018.11.090,Peoples R China,Qingdao Univ,NANO ENERGY,19.069,1/25/2019,52,81,103,90,"Compared with pristine Ni2P, the (FexNi1-x)(2)P nanosheets exhibit a dramatically improved HER activity (an overpotential of 81, 90, 103 mV at 10 mA cm(-2) in acidic, neutral and alkaline media, respectively)","Normal,acid, alkaline and neutral.",0,0,0,Fe,Ni,P,None,None,None,None,None,0,1,1,0,0,0,0,0,0,0,0,0,0,0,0,0,0,0,0,0,0,0,0,0,0,0,0,0,0,0,0,0,0,0,0,0,0,0,0,0,0,0,0,0,0,0,0,0,0,0,0
0,10.1021/acssuschemeng.9b04025,Peoples R China,China Univ Petr East China,ACS SUSTAINABLE CHEMISTRY & ENGINEERING,9.224,11/20/2019,16,89,132,124,"The as-prepared Ru/Ni2P@NPC possesses remarkable activity and durability for the HER, which exhibits low overpotentials of 89, 124, and 132 mV to afford a current density of 10 mA cm(-2) in acidic, neutral, and alkaline media, respectively","Normal,acid, alkaline and neutral.",0,0,0,C,N,Ni,P,Ru,None,None,None,1,0,0,0,0,0,1,1,1,0,0,0,1,1,0,0,0,0,0,0,0,0,0,0,0,0,0,0,0,0,0,0,0,0,0,0,0,0,0,1,0,0,0,0,0,0,0,0,0,0,0
1,10.1016/j.pnsc.2020.08.003,Peoples R China,Qingdao Univ Sci & Technol,PROGRESS IN NATURAL SCIENCE-MATERIALS INTERNATIONAL,4.269,11/3/2020,3,76.5,44.6,49,"The catalyst only required low overpotentials of 44.6, 76.5 and 49 mV to drive the current density of 10 mA cm(-2) alongside with the smaller Tafel slopes of 39.2, 44.8 and 112 mV dec(-1) for hydrogen evolution reaction (HER) in 1.0 M KOH, 0.5 M H2SO4 and 1.0 M PBS solution, respectively","Normal,acid, alkaline and neutral.",0,1,0,C,Ni,Co,S,None,None,None,None,0,0,0,1,0,0,0,0,0,0,0,0,1,0,0,0,0,0,0,0,0,0,0,0,0,0,0,0,0,0,0,0,0,0,0,0,0,0,0,0,0,0,0,0,0,0,1,0,0,0,1
1,10.1016/j.ijhydene.2019.09.101,Taiwan,Natl Taiwan Univ Sci & Technol,INTERNATIONAL JOURNAL OF HYDROGEN ENERGY,7.139,12/6/2019,4,112,261,391,"This study demonstrates a two-step approach for the synthesis of a cobalt phosphoselenide nanobelt (H-CoSe(2-x)Px NB) that has excellent activity for the hydrogen evolution reaction over a wide pH range (0-14), exhibiting low overpotentials of 112, 261, and 391 mV at a current density of 10 mA cm(-2) in 0.5 M H2SO4, 1 M KOH, and 1 M phosphate-buffered solution, respectively","Normal,acid, alkaline and neutral.",1,0,0,P,Co,Se,None,None,None,None,None,0,0,0,1,0,0,0,0,0,0,0,0,0,0,0,0,0,0,0,0,0,0,0,0,0,0,0,0,0,0,0,0,0,0,0,0,0,0,0,0,0,0,0,0,0,0,0,0,0,0,1
0,10.1039/d1ee02518j,Peoples R China,Univ Sci & Technol China,ENERGY & ENVIRONMENTAL SCIENCE,39.714,12/11/2021,10,28,15,17,"Surface-restructured PtRu alloy exhibited outstanding HER activity and stability under all pH values, achieving an unexpected low overpotential of only 15, 17, and 28 mV at 10 mA cm(-2) in 1 M KOH, 1 M PBS, and 0.5 M H2SO4, respectively","Normal,acid, alkaline and neutral.",0,0,0,Pt,Ru,None,None,None,None,None,None,1,0,0,0,0,1,0,0,0,0,1,0,0,0,0,0,0,0,0,0,0,0,0,0,0,0,0,0,0,0,0,0,0,0,0,0,0,0,0,0,0,0,0,0,0,0,0,0,0,0,0
0,10.1016/j.catcom.2022.106401,Peoples R China,Univ Jinan,CATALYSIS COMMUNICATIONS,3.51,5/23/2022,1,37,13,50,"An overpotential of only 37, 13, and 50 mV was needed to reach 10 mA cm(-2) in 0.5 M H2SO4, 1.0 M KOH and 1.0 M PBS, respectively","Normal,acid, alkaline and neutral.",0,0,0,C,Ru,None,None,None,None,None,None,1,0,0,1,0,0,0,0,0,0,0,0,0,0,0,0,0,0,0,0,0,0,0,0,0,0,0,0,0,0,0,0,1,0,0,0,0,0,0,0,0,0,0,0,0,0,0,0,0,0,0
0,10.1016/j.cej.2022.137790,Peoples R China,Chinese Acad Sci,CHEMICAL ENGINEERING JOURNAL,16.744,7/23/2022,0,22,23,54,"The Rh2P{2 0 0} catalyst showed a remarkable HER performance with the overpotential of 23, 22 and 54 mV at a current density of 10 mA cm(-2) in 1.0 M KOH, 0.5 M H2SO4 and 1.0 M phosphate buffer, respectively","Normal,acid, alkaline and neutral.",0,0,0,P,Rh,None,None,None,None,None,None,1,0,0,0,0,0,0,0,0,0,0,0,0,0,0,0,0,0,0,0,0,0,0,0,0,0,0,0,0,0,0,0,0,0,0,0,0,0,0,0,0,0,0,0,0,0,0,0,0,0,0
0,10.1016/j.ijhydene.2019.12.115,Peoples R China,Shenyang Normal Univ,INTERNATIONAL JOURNAL OF HYDROGEN ENERGY,7.139,3/30/2020,12,54,103,142,"GTCo900-KCl/NaCl possessed the best HER activity, delivering a current density of 10 mA cm(-2) at 54 mV in acidic media, 142 mV in neutral media, and 103 mV in alkaline media","Normal,acid, alkaline and neutral.",0,0,0,N,S,Co,K,Na,Ca,Cl,None,1,0,0,1,0,0,0,1,0,1,0,0,1,0,0,0,0,0,0,0,0,0,0,0,0,0,0,0,0,0,0,0,0,0,0,0,0,0,1,0,0,0,0,0,1,0,0,0,0,0,0
0,10.1021/acscatal.9b00407,Peoples R China,Wuhan Univ,ACS CATALYSIS,13.7,4/22/2019,247,NaN,NaN,42,"Specially, the N-Co2P/CC exhibits an overpotential of 42 mV at the current density of 10 mA cm(-2) with long-term stability in 1.0 M PBS (phosphate-buffered solution), which is comparable to the benchmark Pt/CC","Normal,only neutral.",0,0,1,C,Co,N,P,None,None,None,None,0,1,0,1,0,0,0,0,0,0,0,0,0,0,0,0,0,0,0,0,0,0,0,0,0,0,0,0,0,0,0,0,0,0,0,0,1,0,0,0,0,0,0,0,0,0,0,0,0,0,0
0,10.1039/d0ta07057b,Peoples R China,Fujian Normal Univ,JOURNAL OF MATERIALS CHEMISTRY A,14.511,10/30/2020,12,45,37,80,"The optimized N-Mo2C/CFP requires the overpotentials of only 45, 80 and 37 mV to deliver the current density of 10 mA cm(-2)in acidic, neutral and alkaline media, respectively","Normal,acid, alkaline and neutral.",0,0,0,C,Mo,N,None,None,None,None,None,0,0,0,0,0,0,0,1,0,0,0,0,0,0,0,1,1,0,0,0,0,0,0,0,0,0,0,0,0,0,0,0,0,0,0,0,0,0,0,0,0,0,0,0,0,0,0,0,0,0,0
1,10.1021/acsami.9b08238,CT 06269 USA,Univ Connecticut,ACS APPLIED MATERIALS & INTERFACES,10.383,9/9/2019,37,47,51,90,"Electrochemical tests show that the PD-CoP UNSs/CC exhibits outstanding hydrogen evolution reaction performance at all pH values with overpotentials of 47, 90, and 51 mV to approach 10 mA cm(-2) in acidic, neutral, and alkaline media, respectively","Normal,acid, alkaline and neutral.",0,0,0,C,Co,P,None,None,None,None,None,0,1,1,1,0,0,0,0,0,0,0,0,0,0,0,0,0,0,0,0,0,0,0,0,0,0,0,0,0,0,0,0,0,0,0,0,1,0,0,0,0,0,0,0,0,0,1,0,0,0,1
0,10.1002/admi.201801302,Peoples R China,Fudan Univ,ADVANCED MATERIALS INTERFACES,6.389,1/7/2019,25,152,127,106,"The MoxW2-xC@C with an optimized Mo/W ratio of 1.26/0.74 exhibits an overpotential (eta(10)) of 106, 127, and 152 mV at 10 mA cm(-2) in 1 M KOH, 0.5 M H2SO4, and 1 M phosphate buffer saline (PBS), respectively, and its overpotential in high current density region (eta(300)) is only 237 and 250 mV in alkaline and acidic electrolytes, which are significantly better than most of the previously reported electrocatalysts.","Normal,acid, alkaline and neutral.",1,1,1,C,Mo,W,None,None,None,None,None,0,0,0,1,0,0,0,1,0,0,0,0,0,0,0,0,0,0,0,0,0,0,0,0,0,0,0,0,0,0,0,0,0,0,0,0,0,0,0,0,0,0,0,0,0,0,0,0,0,0,0
0,10.1002/eem2.12398,England,UCL,ENERGY & ENVIRONMENTAL MATERIALS,13.443,8/27/2022,1,NaN,87.8,65.2,"Benefiting from the porous structures of nanosheets with large specific surface area and the hybrid Ni2P/CoP, the as-prepared electrocatalyst presented remarkable HER with overpotentials of 65.2 and 87.8 mV to reach a current density of -10 mA cm(-2) in neutral and alkaline media, respectively","Normal,acid and alkaline.",0,0,0,Co,Ni,P,None,None,None,None,None,0,1,1,1,0,0,0,1,0,0,0,0,1,0,1,0,0,0,0,0,0,0,0,0,0,0,0,0,0,0,0,0,0,0,0,0,0,0,0,0,0,0,0,0,0,0,0,0,0,0,0
0,10.1021/acssuschemeng.9b01263,Peoples R China,Nankai Univ,ACS SUSTAINABLE CHEMISTRY & ENGINEERING,9.224,5/27/2019,54,126,198,459,"Compared with the synthesized pure-phase CoP@NC and Co-2 P@NC, the hybrid-phase CoP/Co2P@NC exhibits enhanced HER activity at all-pH values, affording low overpotentials of 126 mV (0.5 M H2SO4, pH = 0), 198 mV (1.0 M KOH, pH = 14), and 459 mV (1.0 M PBS, pH = 7) to achieve a current density of 10 mA cm(-2)","Normal,acid, alkaline and neutral.",1,0,0,C,Co,N,P,None,None,None,None,1,0,0,0,0,0,0,0,1,0,0,0,1,0,0,0,0,0,0,0,0,0,0,0,0,0,0,0,0,0,0,0,0,0,1,0,0,0,0,0,0,0,0,0,0,0,0,0,1,0,0
0,10.1016/j.isci.2020.101264,Peoples R China,Inner Mongolia Univ,ISCIENCE,6.107,8/13/2020,20,31,49,64,"The CoP/Co2P@NC/Ti electrode exhibits low overpotentials (eta(10)) of 31, 49, and 64 mV at a current density of -10 mA cm(-2) in 0.5 M H2SO4, 1.0 KOH, and 1.0 M PBS, respectively, exceeding the overwhelming majority of the documented transition metal phosphide-based electrocatalysts","Normal,acid, alkaline and neutral.",0,0,0,C,Co,N,P,Ti,None,None,None,0,1,1,1,0,0,0,1,1,0,0,0,0,0,0,0,0,0,0,0,0,0,0,0,0,0,0,0,0,0,0,0,0,0,0,0,0,0,0,0,0,0,0,0,0,0,0,0,0,0,0
0,10.1002/smll.201800421,Peoples R China,Chinese Acad Sci,SMALL,15.153,12/28/2018,106,NaN,44,51,"Accordingly, an optimal oxygen-doped NiCoP (approximate to 0.98% oxygen) nanowire array is found to exhibit the remarkably low hydrogen evolution reaction (HER) overpotential of 44 mV to drive 10 mA cm(-2) and a small Tafel slope of 38.6 mV dec(-1), and long-term stability of 30 h in an alkaline medium","Normal,only alkaline.",0,0,0,Co,Ni,P,O,None,None,None,None,0,1,0,1,0,0,0,0,0,0,0,0,0,0,0,0,0,0,0,0,0,0,0,0,0,0,0,0,0,0,0,0,0,0,0,0,0,0,0,0,0,0,0,0,0,0,0,0,0,0,0
0,10.1021/acsami.9b15194,Peoples R China,Huazhong Univ Sci & Technol,ACS APPLIED MATERIALS & INTERFACES,10.383,12/2/2019,46,90,121,157,"The as-prepared catalyst shows low potentials of 90, 157, and 121 mV to deliver a current density of 10 mA cm(-2) in 0.5 M H2SO4, 0.5 M PBS, and 1 M KOH solution, respectively","Normal,acid, alkaline and neutral.",0,0,0,Ni,Co,P,None,None,None,None,None,0,1,1,1,1,0,0,1,1,1,0,0,1,0,0,0,0,0,0,0,0,0,0,0,0,0,0,0,0,0,0,0,0,0,0,0,0,0,0,0,0,0,0,0,0,0,0,0,0,0,0
0,10.1007/s12274-017-1818-6,Peoples R China,Univ Jinan,NANO RESEARCH,10.269,12/28/2018,127,NaN,NaN,183,"As a three-dimensional HER electrode, CoMoS4 NS/CC exhibits remarkable activity in 1.0 M phosphate buffer saline (pH 7), only requiring an overpotential of 183 mV to drive a geometrical current density of 10 mA.cm(-2)","Normal,only neutral.",1,0,1,C,Co,Mo,S,None,None,None,None,0,1,1,1,0,0,0,0,0,0,0,0,0,0,0,0,0,0,0,0,0,0,0,0,0,1,0,0,0,0,0,0,0,0,0,0,1,0,0,0,0,1,0,0,0,0,0,0,0,0,0
0,10.1016/j.jechem.2021.12.050,South Korea,Sungkyunkwan Univ,JOURNAL OF ENERGY CHEMISTRY,13.599,5/11/2022,1,110,93,130,"As a result, Re NCs@rGO exhibited remarkably small HER overpotentials of 110, 130, and 93 mV to deliver a current density of 10 mA cm(-2) in 0.5 M H2SO4, 1 M PBS, and 1 M KOH, respectively","Normal,acid, alkaline and neutral.",0,0,0,C,Re,O,None,None,None,None,None,1,0,1,0,0,0,0,0,0,0,0,0,1,0,0,0,0,0,0,0,0,0,0,0,0,0,0,0,0,1,0,0,0,0,0,0,0,0,0,0,0,1,0,0,0,0,0,0,0,0,0
0,10.1002/adfm.201801527,Peoples R China,Inner Mongolia Univ,ADVANCED FUNCTIONAL MATERIALS,19.924,12/28/2018,126,74,69,106,"Benefiting from novel structural features including fully open and accessible nanoporosity, ultrasmall size of MoP-NCs on MoP-Cs as well as strong synergistic effects of N, P dual-doped carbon layers with MoP-NCs, the FLNPC@MoP-NC/MoP-C/CC as a 3D self-supported binder-free integrated electrode exhibits extraordinary catalytic activity for the hydrogen evolution reaction (HER) with extremely low overpotentials at all pH values (j = 10 mA cm(-2) at eta = 74, 106, and 69 mV in 0.5 m H2SO4, 1.0 m PBS, and 1.0 m KOH electrolytes, respectively)","Normal,acid, alkaline and neutral.",0,0,0,C,Mo,P,N,None,None,None,None,1,1,0,1,0,0,0,0,1,0,0,0,1,0,0,0,0,0,0,0,0,0,0,0,0,0,0,0,0,0,0,0,0,0,0,0,1,0,0,0,0,0,0,0,0,0,0,0,1,0,0
1,10.1002/adfm.202100233,South Korea,Jeonbuk Natl Univ,ADVANCED FUNCTIONAL MATERIALS,19.924,5/11/2021,39,187.5,131.9,203.4,"When applied as a self-standing cathodic electrode, the CoSAs-MoS2/TiN NRs requires overpotentials of 187.5, 131.9, and 203.4 mV to reach a HER current density of 10 mA cm(-2) in acidic, alkaline, and neutral conditions, respectively, which are superior to the most previously reported non-noble metal HER electrocatalysts at the same current density","Normal,acid, alkaline and neutral.",1,0,0,Co,Mo,N,S,Ti,None,None,None,0,1,1,1,0,1,0,0,0,0,0,0,0,0,0,0,0,0,0,0,0,0,0,0,0,0,0,0,0,0,0,0,0,0,0,0,0,0,0,0,0,0,0,0,0,0,0,0,0,0,1
0,10.1002/smll.201802824,Peoples R China,Qingdao Univ,SMALL,15.153,12/28/2018,83,113,154,161,"For instance, the sample CoP-400 presents a low overpotential of 113, 154, and 161 mV versus RHE at a current density of 10 mA cm(-2) in 0.5 M H2SO4, 1 M KOH, and 1 M phosphate buffer solution, respectively","Normal,acid, alkaline and neutral.",0,0,0,Co,P,None,None,None,None,None,None,0,1,1,0,0,0,0,1,0,0,0,0,0,0,1,0,0,0,0,0,0,0,0,0,0,0,0,0,0,0,0,0,0,0,0,0,0,0,0,0,0,0,0,0,0,0,0,0,0,0,0
0,10.1039/c9ce01698h,India,SASTRA Deemed Univ,CRYSTENGCOMM,3.756,4/9/2020,5,NaN,NaN,285,"Cu-P displayed highly enhanced activity for the hydrogen evolution reaction (HER, eta@10 mA cm(-2) = 285 mV, j(max) = 161.7 mA cm(-2)) compared to Cu-C (eta@10 mA cm(-2) = 444 mV, j(max) = 48.7 mA cm(-2)) in a neutral medium.","Normal,only neutral.",1,1,0,Cu,P,None,None,None,None,None,None,0,0,0,1,0,0,0,0,0,0,0,0,0,1,0,0,0,0,0,0,0,0,0,0,0,0,0,0,0,0,0,0,0,0,0,0,0,0,0,0,0,0,0,0,0,0,0,0,0,0,0
0,10.1016/j.jcis.2017.12.028,Peoples R China,Jilin Univ,JOURNAL OF COLLOID AND INTERFACE SCIENCE,9.965,12/28/2018,32,47,22,84,"The as-prepared Ni-NCNFs-Pt not only reduced the usage of noble metal Pt but also revealed an excellent electrochemical activity at all values of pH, including the smaller overpotentials of 47, 22 and 84 mV (at j = 10 mA cm(-2)) in 0.5 M H2SO4, 1 M KOH and 0.1 M phosphate buffer solution, respectively","Normal,acid, alkaline and neutral.",0,0,0,C,N,Ni,Pt,None,None,None,None,1,0,0,1,0,0,0,0,0,0,0,0,0,0,0,0,0,0,0,0,0,0,0,0,0,0,0,0,0,0,0,0,1,0,0,0,0,0,0,0,1,0,0,0,0,0,0,0,0,0,0
0,10.1039/d0ta09538a,Peoples R China,Univ Sci & Technol Liaoning,JOURNAL OF MATERIALS CHEMISTRY A,14.511,12/24/2020,49,23,27,81,"The resultant Ru-SA-N-Ti3C2Tx catalyst exhibits outstanding catalytic performance with low overpotentials of 23, 27, and 81 mV to achieve a current density of 10 mA cm(-2) in 0.5 M H2SO4, 1 M KOH, and 1 M PBS solutions, respectively","Normal,acid, alkaline and neutral.",0,0,0,C,N,Ru,Ti,O,F,None,None,0,0,0,0,0,1,0,0,0,0,0,0,0,0,0,0,0,0,0,0,0,0,0,0,0,0,0,0,0,0,0,1,0,0,0,0,0,0,0,0,0,0,0,0,0,0,0,0,0,0,0
0,10.1088/1361-6528/ac33d2,Peoples R China,Xuzhou Univ Technol,NANOTECHNOLOGY,3.953,11/21/2021,0,NaN,NaN,106,"The obtained catalyst exhibits a small overpotential of 106 mV to reach 10 mA cm(-2) in 1.0 M phosphate buffered saline, overwhelming most of recently reported catalysts","Normal,only neutral.",0,0,1,C,Mo,O,P,S,None,None,None,0,0,1,1,0,0,0,0,0,0,0,0,0,0,0,0,0,0,0,0,0,0,0,0,0,0,0,0,0,0,0,0,0,0,0,0,0,0,0,0,0,0,0,0,0,0,0,0,0,0,0
0,10.1016/j.cej.2020.128047,Peoples R China,Fujian Normal Univ,CHEMICAL ENGINEERING JOURNAL,16.744,6/14/2021,10,44,14,39,"The optimum catalyst with ruthenium content of 0.93 wt% exhibits remarkable HER activity and the excellent durability, low overpotentials of 14, 39 and 44 mV at 10 mA cm(-2) are achieved in alkaline, neutral and acidic media, respectively, which can compete with those in commercial 20 wt% Pt/C and majority of the reported platinum-free catalysts","Normal,acid, alkaline and neutral.",0,0,0,C,Ru,Co,None,None,None,None,None,1,0,0,0,0,0,0,0,0,0,1,0,1,0,0,0,0,0,0,0,0,0,0,0,0,0,0,0,0,0,0,0,0,0,0,0,0,0,0,0,0,0,0,0,1,0,0,0,0,0,0
1,10.1007/s40843-021-2017-y,Peoples R China,Nankai Univ,SCIENCE CHINA-MATERIALS,8.64,5/23/2022,0,81,109,227,"The resultant catalyst exhibits significantly boosted HER activity in a wide pH range, for instance, a current density of 10 mA cm(-2) at the overpotential of 81 mV in 0.5 mol L-1 H2SO4, 109 mV in 1.0 mol L-1 KOH, and 227 mV in 1.0 mol L-1 phosphate buffer saline, and remarkable OER activity (1.53 V@10 mA cm(-2) in 1.0 mol L-1 KOH), associated with the impressive stability for each reaction","Normal,acid, alkaline and neutral.",1,0,0,C,P,Co,None,None,None,None,None,0,0,0,1,0,0,0,1,0,0,0,0,1,0,0,0,0,0,0,0,0,0,0,0,0,0,0,0,0,0,0,0,0,0,0,0,0,0,0,0,0,0,0,0,0,0,0,0,0,0,1
0,10.1016/j.nanoen.2018.12.055,Peoples R China,Harbin Engn Univ,NANO ENERGY,19.069,2/27/2019,80,70,118.5,140.1,"As a result, the obtained FePSe3/NC exhibits superior HER activities with low overpotentials of 70, 140.1 and 118.5 mV to afford 10 mA cm(-2) current density in acidic, neutral and basic media, as well as robust stability in all-pH range","Normal,acid and alkaline.",0,1,0,C,Fe,P,Se,None,None,None,None,1,1,0,0,0,0,0,1,0,0,0,0,0,0,0,0,0,0,0,0,0,0,0,0,0,0,0,0,0,0,0,0,0,0,0,0,0,0,0,0,0,0,0,0,0,0,0,0,0,0,0
0,10.1021/acsaem.9b02455,India,Indian Inst Technol Kharagpur,ACS APPLIED ENERGY MATERIALS,6.959,5/4/2020,14,52,106,171,"MoP@NC is highly active toward hydrogen evolution reaction (HER) and delivers the benchmark current density 10 mA/cm(2) at an overpotential of 52, 106, and 171 mV in acidic, alkaline and neutral pH, respectively","Normal,acid, alkaline and neutral.",0,0,0,C,Mo,N,P,W,None,None,None,0,1,0,1,0,0,0,1,1,0,0,0,0,0,0,0,0,0,1,0,0,0,0,0,0,0,0,0,0,0,0,0,0,0,0,0,0,0,0,0,0,0,0,0,0,0,0,0,1,0,0
0,10.1002/anie.201901409,Peoples R China,Wuhan Univ,ANGEWANDTE CHEMIE-INTERNATIONAL EDITION,16.823,4/10/2019,390,27,34,49,"Density functional theory calculations and experimental results reveal that the electron transfer from CoP to Co-MOF through N-P/N-Co bonds could lead to the optimized adsorption energy of H2O (Delta G(H2O*)) and hydrogen (Delta G(H*)), which, together with the unique porous structure of Co-MOF, contributes to the remarkable HER performance with an overpotential of 49 mV at a current density of 10 mA cm(-2) in 1 M phosphate buffer solution (PBS, pH 7.0)","Normal,only neutral.",0,0,1,Co,P,O,N,C,None,None,None,0,0,0,0,0,0,0,1,0,0,0,0,1,0,0,1,1,0,0,0,0,0,0,0,0,0,0,0,0,0,0,0,0,0,0,0,0,0,0,0,0,0,0,0,0,0,0,0,0,0,0
0,10.1002/aenm.201800575,Peoples R China,Chongqing Univ,ADVANCED ENERGY MATERIALS,29.698,12/28/2018,58,38,47,77,"Impressively, the HER performances of the interweaved V8C7 networks can be comparable to those of Pt at an all-pH environment, with Tafel slopes of 44, 64, and 34.5 mV dec(-1) and overpotential of 47, 77, and 38 mV at -10 mA cm(-2) in 1 M KOH, 0.1 M phosphate buffer, and 0.5 M H2SO4, respectively","Normal,acid, alkaline and neutral.",0,1,0,C,V,None,None,None,None,None,None,0,0,0,0,0,0,0,1,0,0,0,0,0,0,0,0,0,0,0,0,0,0,0,0,0,0,0,0,0,0,0,0,0,0,0,0,0,0,0,0,0,0,0,0,0,0,0,0,0,0,0
1,10.1002/cssc.201802437,Peoples R China,Tianjin Univ Technol,CHEMSUSCHEM,9.14,5/27/2019,61,27,85,117,"Specifically, overpotentials of 27, 117, 85mV are required for the PMFCP nanosheets to attain 10mAcm(-2) for HER in 0.5m H2SO4, 1.0m phosphatebuffered saline (PBS), and 1.0m KOH, respectively","Normal,acid, alkaline and neutral.",0,0,0,C,Mn,Fe,Co,P,O,None,None,0,1,1,1,0,0,0,1,0,0,0,0,0,0,0,0,0,0,0,0,0,0,0,0,0,0,0,0,0,0,0,0,0,0,0,0,1,0,0,0,0,0,0,0,0,0,0,0,0,0,1
0,10.1039/d0ta04241b,Peoples R China,Univ Sci & Technol China,JOURNAL OF MATERIALS CHEMISTRY A,14.511,7/7/2020,6,NaN,NaN,39.3,"Benefiting from their good electrical conductivity, large electrochemical surface area, exposed active sites and abundant heterogeneous interfaces, Ni4Mo-V(2)O(3)nanosheets exhibit an extremely low overpotential of 39.3 mV at 10 mA cm(-2)and a Tafel slope of 65.7 mV dec(-1)for the hydrogen evolution reaction (HER) at neutral pH","Normal,only neutral.",0,0,0,Mo,Ni,O,V,None,None,None,None,0,1,1,1,0,0,0,0,0,0,1,0,1,0,1,0,0,0,0,1,0,0,0,0,0,0,0,0,0,0,0,0,0,0,0,0,0,0,0,0,0,0,0,0,0,0,0,0,0,0,0
0,10.1016/j.nanoen.2020.105375,Peoples R China,Chinese Acad Sci,NANO ENERGY,19.069,1/11/2021,60,NaN,NaN,37,"On the basis of the synergies realized between the different electrode components, the Ni/NiMoN nanowire array electrode offered exceptional HER performance, with an overpotential of only 37 mV at a current density of 10 mA cm(-2) in a neutral electrolyte","Normal,only neutral.",0,0,0,Mo,Ni,N,None,None,None,None,None,1,1,0,1,0,0,0,0,0,0,0,1,0,0,0,0,0,0,0,0,0,0,0,0,0,0,0,0,0,0,0,0,0,0,0,0,0,0,0,0,0,0,0,0,0,0,0,0,0,0,0
0,10.1002/smll.202105168,Peoples R China,Qingdao Univ Sci & Technol,SMALL,15.153,1/21/2022,5,29,33,86,"The resulting heterostructure Ru-HMT-MP-7 exhibits excellent activity superior to that of benchmark Pt/C with low overpotentials at 10 mA cm(-2) (33 mV for 1.0 M KOH, 29 mV for 0.5 M H2SO4 and 86 mV for 1.0 M PBS) and long-term electrocatalysis durability toward HER at various pH values","Normal,acid, alkaline and neutral.",0,0,0,C,N,O,P,Ru,None,None,None,0,1,0,1,0,0,0,0,0,0,0,0,1,1,0,0,0,0,0,0,0,0,0,0,0,0,0,0,0,0,0,0,0,0,0,0,0,0,0,0,0,0,0,0,0,0,0,0,0,0,0
0,10.1016/j.ijhydene.2019.11.053,Peoples R China,Changchun Univ Sci & Technol,INTERNATIONAL JOURNAL OF HYDROGEN ENERGY,7.139,3/2/2020,8,196,193,150,"The overpotential of 196, 150 and 193 mV are needed to afford current density of 10 mA cm (2) in acidic, neutral and alkaline media, respectively","Normal,acid, alkaline and neutral.",1,0,0,C,O,S,W,None,None,None,None,0,1,1,1,0,0,0,0,0,1,0,0,0,0,0,0,0,0,0,0,0,0,0,0,0,0,0,0,0,0,0,0,0,0,0,0,1,0,0,0,0,1,0,0,0,0,0,0,0,0,0
1,10.1002/smtd.202000208,Peoples R China,Yunnan Univ,SMALL METHODS,15.367,6/3/2020,32,21,38,46,"Specifically, Rh2S3/NC exhibits low overpotentials for the hydrogen evolution reaction (HER) in alkaline (38 mV), neutral (46 mV), and acidic (21 mV) electrolytes, to reach the current density of 10 mA cm(-2), and maintains the activities over 70 h","Normal,acid, alkaline and neutral.",0,0,0,C,Rh,S,N,None,None,None,None,0,0,0,1,0,0,0,0,0,0,0,0,1,0,0,0,0,0,0,0,0,0,0,0,0,0,0,0,0,0,0,0,0,0,0,0,0,0,0,0,0,0,0,0,0,0,0,0,0,0,1
0,10.1021/acssuschemeng.9b02519,Peoples R China,Anyang Normal Univ,ACS SUSTAINABLE CHEMISTRY & ENGINEERING,9.224,9/11/2019,48,46,52,62,"They exhibited lower Tafel slopes (46, 52, and 59 mV dec(-1)) and smaller overpotentials (62, 85, and 106 mV) at 10 mA cm(-2) in 0.5 M H2SO4, 1 M KOH, and 0.5 phosphate buffer aqueous solutions, respectively, than other CoS2/CuS, pure CoS2, and pure CuS catalysts","Normal,acid, alkaline and neutral.",0,1,0,Co,Cu,S,None,None,None,None,None,1,0,1,0,0,0,0,0,0,0,0,0,1,0,0,0,0,0,0,0,0,0,0,0,0,0,0,0,0,0,0,0,0,0,0,0,0,0,0,0,0,0,0,0,0,0,0,0,0,0,0
1,10.1002/admi.202100879,Peoples R China,Chongqing Normal Univ,ADVANCED MATERIALS INTERFACES,6.389,8/23/2021,0,NaN,NaN,102,"In 1 m phosphate buffer solution (PBS) electrolyte, Co3Se4/N-CNTs catalyst exhibits superior stability and catalytic activity for OER and HER, yielding a geometrical catalytic current density of 10 and -10 mA cm(-2) at rather low overpotentials of 385 and 102 mV, respectively, meanwhile operating continuously for 35 h without obvious polarization increase","Normal,only neutral.",1,1,1,C,Co,P,Se,None,None,None,None,1,1,0,1,0,0,0,1,0,0,0,0,0,0,0,0,0,0,0,0,0,0,0,0,0,0,0,0,0,0,0,0,1,0,0,0,0,0,0,0,0,0,0,0,0,0,0,0,0,0,1
0,10.1016/j.ijhydene.2019.07.244,Peoples R China,South China Univ Technol,INTERNATIONAL JOURNAL OF HYDROGEN ENERGY,7.139,10/16/2019,20,77,177,114,"In HER tests, Rh50Ru50 @UiO-66-NH2 displayed an overpotential of 77 mV, 114 mV and 177 mV at the current density of 10 mA cm(-2) in 0.5 M H2SO4 (pH = 0.53), 1 M PBS (pH = 7) and 1 M KOH (pH = 14) solutions, respectively","Normal,acid, alkaline and neutral.",1,0,0,Rh,Ru,O,C,Zr,None,None,None,1,0,0,1,0,0,0,0,0,0,1,0,0,0,0,1,1,0,0,0,0,0,0,0,0,0,0,0,0,0,0,0,0,0,0,0,0,0,0,0,0,0,0,0,0,0,0,0,0,0,0
0,10.1016/j.electacta.2019.134982,Peoples R China,Hunan Univ,ELECTROCHIMICA ACTA,7.336,11/5/2019,28,23,20,45,"With an accepted metal loading (9.84 wt% Rh), Rh@NPCP exhibits excellent activity for HER electrocatalysis with ultralow overpotentials of 20, 23 and 45 mV to reach a current density of 10 mAcm(-2) in alkaline, acidic and neutral media","Normal,acid, alkaline and neutral.",0,0,0,C,N,P,Rh,None,None,None,None,1,0,0,0,0,0,0,1,1,0,0,0,0,0,0,1,0,0,0,0,0,0,0,0,0,0,0,0,0,0,0,0,0,0,0,0,0,0,0,0,0,0,0,0,0,0,0,0,0,0,0
0,10.1002/adfm.202101715,Peoples R China,Zhengzhou Univ Light Ind,ADVANCED FUNCTIONAL MATERIALS,19.924,5/10/2021,33,77,91,97,"The optimized MoO2/MoS2/C nanoreactor exhibits overpotentials of 77, 91, and 97 mV (10 mA cm(-2)) and Tafel slopes of 41, 49, and 53 mV dec(-1) in acidic, alkaline, and neutral media, respectively, which are much better than most of the MoS2-based electrocatalysts","Normal,acid, alkaline and neutral.",0,1,0,C,Mo,O,S,None,None,None,None,0,0,0,1,0,0,0,1,1,0,0,0,0,0,0,0,0,0,0,0,0,0,0,0,0,0,0,0,0,0,0,0,0,0,0,0,0,0,0,0,0,0,0,0,0,0,0,0,1,0,0
0,10.1039/c8nr02854k,Peoples R China,Wuhan Univ Technol,NANOSCALE,8.307,12/28/2018,67,9,10,46,"In a wide pH range, our catalyst not only possesses a small overpotential at 10 mA cm(-2) (approximate to 9 mV in 0.5 M H2SO4, approximate to 46 mV in 1.0 M PBS and approximate to 10 mV in 1.0 M KOH), but also demonstrates high stability","Normal,acid, alkaline and neutral.",0,0,0,C,N,Rh,P,None,None,None,None,1,0,0,1,0,0,0,0,1,0,0,0,1,0,0,0,0,0,0,0,0,0,0,0,0,0,0,0,0,0,0,0,0,0,0,0,0,0,0,0,0,0,0,0,0,0,0,0,0,0,0
0,10.1021/acsami.1c13002,Qatar,Texas A&M Univ Qatar,ACS APPLIED MATERIALS & INTERFACES,10.383,2/17/2022,1,NaN,NaN,32,"Using NiVN on a nickel foam (NF) substrate, we demonstrate an HER overpotential as low as 32 mV at -10 mA cm(-2) in saline water (0.6 M NaCl)","Normal,only neutral.",0,0,0,Ni,V,N,None,None,None,None,None,0,1,0,1,0,0,0,0,0,0,0,0,1,0,0,0,0,0,0,0,0,0,0,0,0,0,0,0,0,0,0,0,0,0,0,0,0,0,0,0,0,0,0,0,0,0,0,0,0,0,0
0,10.1039/c5ta08611f,Peoples R China,Jilin Univ,JOURNAL OF MATERIALS CHEMISTRY A,14.511,1/1/2016,221,NaN,NaN,175,"In particular, the Co9S8/CC material (synthesized in the presence of Zn2+ ions) affords a current density of 10 mA cm(-2) at a low overpotential of 175 mV, has great catalytic stability as long as 100 h, and gives about 100% faradaic yield towards the HER in neutral media","Normal,only neutral.",0,0,0,C,Co,S,Zn,None,None,None,None,0,1,1,1,0,0,0,0,0,0,0,0,0,0,0,0,0,0,0,0,0,0,0,0,0,0,0,0,0,0,0,0,0,0,0,0,1,0,0,0,0,1,0,0,0,0,0,0,0,0,0
0,10.1021/acsaem.9b01219,Peoples R China,China Three Gorges Univ,ACS APPLIED ENERGY MATERIALS,6.959,10/9/2019,22,126,97,196,"In 1.0 M KOH, 1 M PBS (pH = 7.0), and 0.5 M H2SO4, the overpotential at a current density of 10 mA cm(-2) is 97, 196, and 126 mV, with Tafel slope of 78.7, 77.5, 42.6 mV dec(-1), respectively","Normal,acid, alkaline and neutral.",1,1,0,Co,Mo,S,None,None,None,None,None,0,1,1,1,0,0,0,0,1,0,0,0,1,0,0,0,0,0,0,0,0,0,0,0,0,0,0,0,0,0,0,0,0,0,0,0,0,0,0,0,0,0,0,0,1,0,0,0,0,0,0
0,10.1039/d0ta10379a,Peoples R China,China Univ Petr East China,JOURNAL OF MATERIALS CHEMISTRY A,14.511,2/24/2021,11,32,42,90,"The as-obtained IrP2@NPC nanoshells with optimized carbon thickness can not only possess Pt-like activity for HER with low overpotentials of only 32, 42, and 90 mV to drive a current density of 10 mA cm(-2) in 0.5 M H2SO4, 1.0 M KOH, and 1.0 M PBS, respectively, but also exhibit superior long-term durability compared to Pt/C, over a wide pH range","Normal,acid, alkaline and neutral.",0,0,0,C,Ir,P,None,None,None,None,None,0,0,0,0,0,0,0,0,1,0,0,0,0,0,0,0,0,0,0,0,0,0,0,0,0,0,0,0,0,0,0,0,0,0,0,0,0,0,0,0,0,0,0,0,0,0,0,0,0,0,0
1,10.1039/c8qi01026a,Peoples R China,Nankai Univ,INORGANIC CHEMISTRY FRONTIERS,7.779,2/13/2019 0:00,46,51,66,83,"Herein, cross-linked Al-doped CoP nanosheets on three-dimensional (3D) nickel foam (Al-CoP/NF) are synthesized by a simple low-temperature phosphidation method using a CoAl layer double hydroxide precursor and exhibit high activity and good stability towards the hydrogen evolution reaction (HER) at all pH values, with low overpotentials of 51 mV (0.5 M H2SO4, pH = 0), 66 mV (1.0 M KOH, pH = 14) and 83 mV (1.0 M PBS, pH = 7) to achieve a current density of 10 mA cm(-2)","Normal,acid, alkaline and neutral.",1,0,0,Al,Co,P,None,None,None,None,None,0,1,1,1,0,0,0,1,0,0,0,0,1,0,0,0,0,0,0,1,0,0,0,0,0,0,0,0,0,0,0,0,0,0,0,0,0,0,0,0,0,0,0,0,0,0,0,0,0,0,1
1,10.1016/j.cej.2021.130651,Peoples R China,Southwest Univ,CHEMICAL ENGINEERING JOURNAL,16.744,1/5/2022 0:00,19,47,67,131,"Due to the electronic modulation effect, Cr-CoP/CP exhibits preeminent activity toward pH-universal hydrogen evolution reaction (HER), with low overpotentials of 47, 131 and 67 mV at 10 mA.cm(-2) in acidic, neutral, and alkaline medium, respectively","Normal,acid, alkaline and neutral.",1,0,0,Co,Cr,P,C,None,None,None,None,0,1,0,0,0,0,0,0,0,0,0,0,0,0,0,0,0,0,0,0,0,0,0,0,0,0,0,0,0,0,0,0,0,0,0,0,0,0,0,0,0,0,0,0,0,0,0,0,0,0,1
1,10.1039/c9ta12300h,Peoples R China,Xi An Jiao Tong Univ,JOURNAL OF MATERIALS CHEMISTRY A,14.511,2/18/2020 0:00,24,8,19,25,"This catalyst presents remarkable performance, with low overpotentials of only 8, 25 and 19 mV at 10 mA cm(-2) (eta(10)) in 0.5 M H2SO4, 1 M phosphate buffer solution (PBS) and 1.0 M KOH, respectively, as well as long-term stability (10 000 cycles)","Normal,acid, alkaline and neutral.",1,0,0,C,P,Pt,Ru,None,None,None,None,1,0,0,1,0,0,0,0,0,0,0,0,0,0,0,0,0,0,0,0,0,0,0,0,0,0,0,0,0,0,0,0,0,0,0,0,1,0,0,0,0,0,0,0,0,0,1,0,0,0,1
1,10.1016/j.apcatb.2019.03.037,Peoples R China,Hunan Univ,APPLIED CATALYSIS B-ENVIRONMENTAL,24.319,6/4/2019 0:00,161,66,87,144,"Benefiting from the thin amorphous Ni2+delta O delta(OH)(2-delta) coated layer, the optimized NOW Ni2+delta O delta(OH)(2-delta) with 3 nm amorphous layer achieve a current density of 10 mA cm(-2) at low overpotential of 87, 144 and 66 mV in alkaline, seawater and acidic media, respectively","Normal,acid and alkaline.",1,1,0,Ni,P,O,None,None,None,None,None,0,0,1,1,0,0,0,1,0,0,0,0,1,0,0,0,0,0,0,1,0,0,0,0,0,1,0,0,0,0,0,0,0,0,0,0,0,0,0,0,0,0,0,0,0,0,0,0,0,0,1
1,10.1016/j.electacta.2018.01.014,Peoples R China,Univ Elect Sci & Technol China,ELECTROCHIMICA ACTA,7.336,2/23/2018 0:00,34,286,290,480,"With only 0.62 at% of cobalt dopants, the outstanding Co@NG-800 catalyst exhibits excellent durability and HER activities with the overpotential as low as 286 mV in acid, 290 mV in alkaline and 480mV in neutral, achieved at 10 mA cm(-2) current density","Normal,acid, alkaline and neutral.",0,0,0,Co,N,C,None,None,None,None,None,0,0,0,0,0,0,0,1,0,0,0,0,0,1,0,0,0,0,0,0,0,0,0,0,0,0,0,0,0,0,0,0,0,0,0,0,0,0,0,0,0,0,0,0,0,0,0,0,0,0,1
1,10.1039/d2gc01819e,Peoples R China,Univ Shanghai Sci & Technol,GREEN CHEMISTRY,11.034,7/22/2022 0:00,0,NaN,NaN,70,"Owing to its high intrinsic activity, fast electron transfer capacity and 3D loose porous morphology, overpotentials at 10 mA cm(-2) in alkaline simulated seawater during the hydrogen evolution reaction (HER) and the oxygen evolution reaction (OER) are only eta(10) = 70 mV and eta(10) = 136 mV","Normal,only alkaline.",1,1,0,Cu,B,C,O,None,None,None,None,0,1,0,1,0,0,0,1,0,0,0,1,0,0,0,0,0,0,0,0,0,0,0,0,0,0,0,0,0,0,0,0,0,0,0,0,0,0,0,0,0,0,0,0,0,0,0,0,0,0,1
1,10.1016/j.cej.2021.132953,Peoples R China,Northwest Univ,CHEMICAL ENGINEERING JOURNAL,16.744,12/18/2021 0:00,12,17,34,64,"Here, for the first time, we report a galvanostatic immobilization of ruthenium single atoms (Ru SAs) into the oxygen vacancy of urchin-like tungsten trioxide (VoWO3) and show low overpotentials of 17, 34, and 64 mV at -10 mA cm-2 under acid, alkaline, and neutral H2 evolution, respectively","Normal,acid, alkaline and neutral.",1,0,0,O,Ru,W,None,None,None,None,None,0,0,0,1,1,1,0,0,0,0,0,0,0,0,0,0,0,0,0,0,0,0,0,0,0,0,0,0,0,0,0,0,0,0,0,0,0,0,0,0,0,0,0,0,0,0,0,0,0,0,1
1,10.1021/acsomega.9b00844,Peoples R China,Northeast Normal Univ,ACS OMEGA,4.132,7/16/2019 0:00,1,155,123,179,"The resultant Ni/beta-Mo2C@PC displays pleasurable HER performance with low overpotentials of 123, 155, and 179 mV at 10 mA cm(-2) in 1 M KOH, 0.5 M H2SO4, and 1 M phosphate buffer solution (PBS), respectively","Normal,acid, alkaline and neutral.",1,0,0,C,Mo,Ni,P,None,None,None,None,0,1,0,1,0,0,0,1,0,0,0,0,0,0,0,0,0,0,0,0,0,0,0,0,0,0,0,0,0,0,0,0,0,0,0,0,0,0,0,0,0,0,0,0,0,0,0,0,0,0,1
1,10.1149/1945-7111/abb3da,Peoples R China,Northwest Univ,JOURNAL OF THE ELECTROCHEMICAL SOCIETY,4.386,9/29/2020 0:00,6,140,41,168,"The as-synthesized electrocatalyst exhibits excellent hydrogen evolution reaction (HER) activities with low overpotentials of 41, 140, and 168 mV at a current density of 10 mA cm(-2)in 1.0 M KOH, 0.5 M H2SO4, and 1.0 M phosphate buffer solutions (PBS), respectively at all pH values (pH 0-13.8)","Normal,acid, alkaline and neutral.",1,0,0,C,P,Fe,Co,Ni,None,None,None,0,0,0,1,0,0,0,0,0,0,0,0,0,0,0,0,0,0,0,0,0,0,0,0,0,0,0,0,0,1,0,0,0,0,0,0,0,0,0,0,0,0,0,0,0,0,1,0,0,0,1
1,10.1002/celc.201700392,Peoples R China,China West Normal Univ,CHEMELECTROCHEM,4.782,8/1/2017 0:00,330,NaN,52,145,"Such CoP NA/CC demands overpotentials of 145 and 52 mV to afford 10 mA cm(-2) for the HER in 1.0 M phosphate buffer solution (PBS) and 1.0 M KOH, respectively, with much superior activity to alpha-Co(OH)(2) NA/CC","Normal,acid and alkaline.",1,0,0,C,Co,P,None,None,None,None,None,0,1,1,1,0,0,0,0,0,0,0,0,0,0,0,0,0,0,0,0,0,0,0,0,0,0,0,0,0,0,0,0,0,0,0,0,1,0,0,0,0,0,0,0,0,0,0,0,0,0,1
1,10.1016/j.apsusc.2019.05.254,Peoples R China,Northeast Normal Univ,APPLIED SURFACE SCIENCE,7.392,7/24/2019 0:00,16,136,77,184,"To achieve 10 mA cm(-2), this catalyst just required overpotential of 77, 136 and 184 mV in alkaline, acidic and neutral aqueous solution","Normal,acid, alkaline and neutral.",1,0,0,Co,Fe,Ni,P,None,None,None,None,0,1,0,0,0,0,0,0,0,0,1,0,1,0,0,0,1,0,0,0,0,0,0,0,0,1,0,0,0,0,0,0,0,0,0,0,0,0,0,0,0,0,0,0,0,0,0,0,0,0,1
